Repository: Mindvisio/SCINEX

# ChemX PDF Tools

Набор скриптов для получения open-access PDF по ChemX/Hugging Face датасетам.

## Установка

```bash
pip install -r requirements.txt
```

## 1. Сделать manifest DOI по домену

```bash
python 01_make_chemx_oa_manifests.py --domain benzimidazole
```

По всем доменам:

```bash
python 01_make_chemx_oa_manifests.py --domain all
```

Результат:

```text
manifests/benzimidazole_open_access_manifest.csv
manifests/_summary_open_access.csv
```

## 2. Скачать PDF через Unpaywall

```bash
python 02_download_chemx_pdfs.py \
  --domain benzimidazole \
  --email your_email@example.com \
  --out data/pdfs
```

По всем доменам:

```bash
python 02_download_chemx_pdfs.py \
  --domain all \

File: pdf_tools/data/datasets/cytotox_metrics_matched.csv (part 1 of 7)
sn,material,shape,coat_functional_group,synthesis_method,surface_charge,size_in_medium_nm,zeta_in_medium_mv,no_of_cells_cells_well,human_animal,cell_source,cell_tissue,cell_morphology,cell_age,time_hr,concentration,test,test_indicator,viability_%,doi,article_list,core_nm,hydrodynamic_nm,potential_mv,cell_type,journal_name,publisher,year,title,journal_is_oa,is_oa,oa_status,pdf,access,pdf_file,pdf_downloaded
288,Au,Sphere,PEG,Chemical Reduction,Negative,,,50000.0,A,Rat,,,,24,,MTT,TetrazoliumSalt,96.951,10.1002/ppsc.201300357,10,,4.6,-7.6,PC12,Particle &amp; Particle Systems Characterization,Wiley,2014,The Cellular Interactions of PEGylated Gold Nanoparticles: Effect of PEGylation on Cellular Uptake and Cytotoxicity,False,TRUE,green,10_soenen2014.pdf,1,data/pdfs/pdf_cytotox/10_soenen2014.pdf,True
289,Au,Sphere,PEG,Chemical Reduction,Negative,,,50000.0,A,Rat,,,,24,,MTT,TetrazoliumSalt,95.654,10.1002/ppsc.201300357,10,,4.6,-7.6,PC12,Particle &amp; Particle Systems Characterization,Wiley,2014,The Cellular Interactions of PEGylated Gold Nanoparticles: Effect of PEGylation on Cellular Uptake and Cytotoxicity,False,TRUE,green,10_soenen2014.pdf,1,data/pdfs/pdf_cytotox/10_soenen2014.pdf,True
290,Au,Sphere,PEG,Chemical Reduction,Negative,,,50000.0,A,Rat,,,,24,,MTT,TetrazoliumSalt,94.214,10.1002/ppsc.201300357,10,,4.6,-7.6,PC12,Particle &amp; Particle Systems Characterization,Wiley,2014,The Cellular Interactions of PEGylated Gold Nanoparticles: Effect of PEGylation on Cellular Uptake and Cytotoxicity,False,TRUE,green,10_soenen2014.pdf,1,data/pdfs/pdf_cytotox/10_soenen2014.pdf,True
291,Au,Sphere,PEG,Chemical Reduction,Negative,,,50000.0,A,Rat,,,,24,,MTT,TetrazoliumSalt,92.053,10.1002/ppsc.201300357,10,,4.6,-7.6,PC12,Particle &amp; Particle Systems Characterization,Wiley,2014,The Cellular Interactions of PEGylated Gold Nanoparticles: Effect of PEGylation on Cellular Uptake and Cytotoxicity,False,TRUE,green,10_soenen2014.pdf,1,data/pdfs/pdf_cytotox/10_soenen2014.pdf,True
292,Au,Sphere,PEG,Chemical Reduction,Negative,,,50000.0,A,Rat,,,,24,,MTT,TetrazoliumSalt,94.934,10.1002/ppsc.201300357,10,,4.6,-7.6,PC12,Particle &amp; Particle Systems Characterization,Wiley,2014,The Cellular Interactions of PEGylated Gold Nanoparticles: Effect of PEGylation on Cellular Uptake and Cytotoxicity,False,TRUE,green,10_soenen2014.pdf,1,data/pdfs/pdf_cytotox/10_soenen2014.pdf,True
293,Au,Sphere,PEG,Chemical Reduction,Negative,,,50000.0,A,Rat,,,,24,,MTT,TetrazoliumSalt,84.706,10.1002/ppsc.201300357,10,,4.6,-7.6,PC12,Particle &amp; Particle Systems Characterization,Wiley,2014,The Cellular Interactions of PEGylated Gold Nanoparticles: Effect of PEGylation on Cellular Uptake and Cytotoxicity,False,TRUE,green,10_soenen2014.pdf,1,data/pdfs/pdf_cytotox/10_soenen2014.pdf,True
294,Au,Sphere,PEG,Chemical Reduction,Negative,,,50000.0,A,Rat,,,,24,,MTT,TetrazoliumSalt,77.647,10.1002/ppsc.201300357,10,,4.6,-7.6,PC12,Particle &amp; Particle Systems Characterization,Wiley,2014,The Cellular Interactions of PEGylated Gold Nanoparticles: Effect of PEGylation on Cellular Uptake and Cytotoxicity,False,TRUE,green,10_soenen2014.pdf,1,data/pdfs/pdf_cytotox/10_soenen2014.pdf,True
295,Au,Sphere,PEG,Chemical Reduction,Negative,,,50000.0,H,Human,Umbilical Vein,Endothelial,,24,,MTT,TetrazoliumSalt,94.934,10.1002/ppsc.201300357,10,,4.6,-7.6,HUVEC,Particle &amp; Particle Systems Characterization,Wiley,2014,The Cellular Interactions of PEGylated Gold Nanoparticles: Effect of PEGylation on Cellular Uptake and Cytotoxicity,False,TRUE,green,10_soenen2014.pdf,1,data/pdfs/pdf_cytotox/10_soenen2014.pdf,True
296,Au,Sphere,PEG,Chemical Reduction,Negative,,,50000.0,H,Human,Umbilical Vein,Endothelial,,24,,MTT,TetrazoliumSalt,96.807,10.1002/ppsc.201300357,10,,4.6,-7.6,HUVEC,Particle &amp; Particle Systems Characterization,Wiley,2014,The Cellular Interactions of PEGylated Gold Nanoparticles: Effect of PEGylation on Cellular Uptake and Cytotoxicity,False,TRUE,green,10_soenen2014.pdf,1,data/pdfs/pdf_cytotox/10_soenen2014.pdf,True
297,Au,Sphere,PEG,Chemical Reduction,Negative,,,50000.0,H,Human,Umbilical Vein,Endothelial,,24,,MTT,TetrazoliumSalt,94.646,10.1002/ppsc.201300357,10,,4.6,-7.6,HUVEC,Particle &amp; Particle Systems Characterization,Wiley,2014,The Cellular Interactions of PEGylated Gold Nanoparticles: Effect of PEGylation on Cellular Uptake and Cytotoxicity,False,TRUE,green,10_soenen2014.pdf,1,data/pdfs/pdf_cytotox/10_soenen2014.pdf,True
298,Au,Sphere,PEG,Chemical Reduction,Negative,,,50000.0,H,Human,Umbilical Vein,Endothelial,,24,,MTT,TetrazoliumSalt,91.909,10.1002/ppsc.201300357,10,,4.6,-7.6,HUVEC,Particle &amp; Particle Systems Characterization,Wiley,2014,The Cellular Interactions of PEGylated Gold Nanoparticles: Effect of PEGylation on Cellular Uptake and Cytotoxicity,False,TRUE,green,10_soenen2014.pdf,1,data/pdfs/pdf_cytotox/10_soenen2014.pdf,True
299,Au,Sphere,PEG,Chemical Reduction,Negative,,,50000.0,H,Human,Umbilical Vein,Endothelial,,24,,MTT,TetrazoliumSalt,86.002,10.1002/ppsc.201300357,10,,4.6,-7.6,HUVEC,Particle &amp; Particle Systems Characterization,Wiley,2014,The Cellular Interactions of PEGylated Gold Nanoparticles: Effect of PEGylation on Cellular Uptake and Cytotoxicity,False,TRUE,green,10_soenen2014.pdf,1,data/pdfs/pdf_cytotox/10_soenen2014.pdf,True
300,Au,Sphere,PEG,Chemical Reduction,Negative,,,50000.0,H,Human,Umbilical Vein,Endothelial,,24,,MTT,TetrazoliumSalt,72.029,10.1002/ppsc.201300357,10,,4.6,-7.6,HUVEC,Particle &amp; Particle Systems Characterization,Wiley,2014,The Cellular Interactions of PEGylated Gold Nanoparticles: Effect of PEGylation on Cellular Uptake and Cytotoxicity,False,TRUE,green,10_soenen2014.pdf,1,data/pdfs/pdf_cytotox/10_soenen2014.pdf,True
301,Au,Sphere,PEG,Chemical Reduction,Negative,,,50000.0,H,Human,Umbilical Vein,Endothelial,,24,,MTT,TetrazoliumSalt,53.733,10.1002/ppsc.201300357,10,,4.6,-7.6,HUVEC,Particle &amp; Particle Systems Characterization,Wiley,2014,The Cellular Interactions of PEGylated Gold Nanoparticles: Effect of PEGylation on Cellular Uptake and Cytotoxicity,False,TRUE,green,10_soenen2014.pdf,1,data/pdfs/pdf_cytotox/10_soenen2014.pdf,True
302,Au,Sphere,PEG,Chemical Reduction,Negative,,,50000.0,A,Mouse,Cerebellum,Neuronal,,24,,MTT,TetrazoliumSalt,91.477,10.1002/ppsc.201300357,10,,4.6,-7.6,C17.2,Particle &amp; Particle Systems Characterization,Wiley,2014,The Cellular Interactions of PEGylated Gold Nanoparticles: Effect of PEGylation on Cellular Uptake and Cytotoxicity,False,TRUE,green,10_soenen2014.pdf,1,data/pdfs/pdf_cytotox/10_soenen2014.pdf,True
303,Au,Sphere,PEG,Chemical Reduction,Negative,,,50000.0,A,Mouse,Cerebellum,Neuronal,,24,,MTT,TetrazoliumSalt,93.637,10.1002/ppsc.201300357,10,,4.6,-7.6,C17.2,Particle &amp; Particle Systems Characterization,Wiley,2014,The Cellular Interactions of PEGylated Gold Nanoparticles: Effect of PEGylation on Cellular Uptake and Cytotoxicity,False,TRUE,green,10_soenen2014.pdf,1,data/pdfs/pdf_cytotox/10_soenen2014.pdf,True
304,Au,Sphere,PEG,Chemical Reduction,Negative,,,50000.0,A,Mouse,Cerebellum,Neuronal,,24,,MTT,TetrazoliumSalt,95.51,10.1002/ppsc.201300357,10,,4.6,-7.6,C17.2,Particle &amp; Particle Systems Characterization,Wiley,2014,The Cellular Interactions of PEGylated Gold Nanoparticles: Effect of PEGylation on Cellular Uptake and Cytotoxicity,False,TRUE,green,10_soenen2014.pdf,1,data/pdfs/pdf_cytotox/10_soenen2014.pdf,True
305,Au,Sphere,PEG,Chemical Reduction,Negative,,,50000.0,A,Mouse,Cerebellum,Neuronal,,24,,MTT,TetrazoliumSalt,92.341,10.1002/ppsc.201300357,10,,4.6,-7.6,C17.2,Particle &amp; Particle Systems Characterization,Wiley,2014,The Cellular Interactions of PEGylated Gold Nanoparticles: Effect of PEGylation on Cellular Uptake and Cytotoxicity,False,TRUE,green,10_soenen2014.pdf,1,data/pdfs/pdf_cytotox/10_soenen2014.pdf,True
306,Au,Sphere,PEG,Chemical Reduction,Negative,,,50000.0,A,Mouse,Cerebellum,Neuronal,,24,,MTT,TetrazoliumSalt,88.739,10.1002/ppsc.201300357,10,,4.6,-7.6,C17.2,Particle &amp; Particle Systems Characterization,Wiley,2014,The Cellular Interactions of PEGylated Gold Nanoparticles: Effect of PEGylation on Cellular Uptake and Cytotoxicity,False,TRUE,green,10_soenen2014.pdf,1,data/pdfs/pdf_cytotox/10_soenen2014.pdf,True
307,Au,Sphere,PEG,Chemical Reduction,Negative,,,50000.0,A,Mouse,Cerebellum,Neuronal,,24,,MTT,TetrazoliumSalt,82.545,10.1002/ppsc.201300357,10,,4.6,-7.6,C17.2,Particle &amp; Particle Systems Characterization,Wiley,2014,The Cellular Interactions of PEGylated Gold Nanoparticles: Effect of PEGylation on Cellular Uptake and Cytotoxicity,False,TRUE,green,10_soenen2014.pdf,1,data/pdfs/pdf_cytotox/10_soenen2014.pdf,True
308,Au,Sphere,PEG,Chemical Reduction,Negative,,,50000.0,A,Mouse,Cerebellum,Neuronal,,24,,MTT,TetrazoliumSalt,71.597,10.1002/ppsc.201300357,10,,4.6,-7.6,C17.2,Particle &amp; Particle Systems Characterization,Wiley,2014,The Cellular Interactions of PEGylated Gold Nanoparticles: Effect of PEGylation on Cellular Uptake and Cytotoxicity,False,TRUE,green,10_soenen2014.pdf,1,data/pdfs/pdf_cytotox/10_soenen2014.pdf,True
1025,Au,Sphere,Chitosan,Green Synthesis,Positive,,,5000.0,H,Human,Stomach,Epithelial,Adult,24,,MTT,TetrazoliumSalt,79.57,10.1186/s11671-019-2967-1,28,,8.7,42.28,AGS,Nanoscale Research Letters,Springer Science and Business Media LLC,2019,Shape-dependent cytotoxicity and cellular uptake of gold nanoparticles synthesized using green tea extract,True,TRUE,gold,28_10.1186@s11671-019-2967-1.pdf,1,data/pdfs/pdf_cytotox/28_10.1186@s11671-019-2967-1.pdf,True
1026,Au,Sphere,Chitosan,Green Synthesis,Positive,,,5000.0,H,Human,Stomach,Epithelial,Adult,24,,MTT,TetrazoliumSalt,80.645,10.1186/s11671-019-2967-1,28,,8.7,42.28,AGS,Nanoscale Research Letters,Springer Science and Business Media LLC,2019,Shape-dependent cytotoxicity and cellular uptake of gold nanoparticles synthesized using green tea extract,True,TRUE,gold,28_10.1186@s11671-019-2967-1.pdf,1,data/pdfs/pdf_cytotox/28_10.1186@s11671-019-2967-1.pdf,True
1027,Au,Sphere,Chitosan,Green Synthesis,Positive,,,5000.0,H,Human,Stomach,Epithelial,Adult,24,,MTT,TetrazoliumSalt,82.437,10.1186/s11671-019-2967-1,28,,8.7,42.28,AGS,Nanoscale Research Letters,Springer Science and Business Media LLC,2019,Shape-dependent cytotoxicity and cellular uptake of gold nanoparticles synthesized using green tea extract,True,TRUE,gold,28_10.1186@s11671-019-2967-1.pdf,1,data/pdfs/pdf_cytotox/28_10.1186@s11671-019-2967-1.pdf,True
1028,Au,Sphere,Chitosan,Green Synthesis,Positive,,,5000.0,H,Human,Stomach,Epithelial,Adult,24,,MTT,TetrazoliumSalt,82.079,10.1186/s11671-019-2967-1,28,,8.7,42.28,AGS,Nanoscale Research Letters,Springer Science and Business Media LLC,2019,Shape-dependent cytotoxicity and cellular uptake of gold nanoparticles synthesized using green tea extract,True,TRUE,gold,28_10.1186@s11671-019-2967-1.pdf,1,data/pdfs/pdf_cytotox/28_10.1186@s11671-019-2967-1.pdf,True
1029,Au,Sphere,Chitosan,Green Synthesis,Positive,,,5000.0,H,Human,Stomach,Epithelial,Adult,24,,MTT,TetrazoliumSalt,70.968,10.1186/s11671-019-2967-1,28,,8.7,42.28,AGS,Nanoscale Research Letters,Springer Science and Business Media LLC,2019,Shape-dependent cytotoxicity and cellular uptake of gold nanoparticles synthesized using green tea extract,True,TRUE,gold,28_10.1186@s11671-019-2967-1.pdf,1,data/pdfs/pdf_cytotox/28_10.1186@s11671-019-2967-1.pdf,True
1030,Au,Star,Chitosan,Green Synthesis,Positive,,,5000.0,H,Human,Stomach,Epithelial,Adult,24,,MTT,TetrazoliumSalt,88.53,10.1186/s11671-019-2967-1,28,,99.0,47.44,AGS,Nanoscale Research Letters,Springer Science and Business Media LLC,2019,Shape-dependent cytotoxicity and cellular uptake of gold nanoparticles synthesized using green tea extract,True,TRUE,gold,28_10.1186@s11671-019-2967-1.pdf,1,data/pdfs/pdf_cytotox/28_10.1186@s11671-019-2967-1.pdf,True
1031,Au,Star,Chitosan,Green Synthesis,Positive,,,5000.0,H,Human,Stomach,Epithelial,Adult,24,,MTT,TetrazoliumSalt,89.068,10.1186/s11671-019-2967-1,28,,99.0,47.44,AGS,Nanoscale Research Letters,Springer Science and Business Media LLC,2019,Shape-dependent cytotoxicity and cellular uptake of gold nanoparticles synthesized using green tea extract,True,TRUE,gold,28_10.1186@s11671-019-2967-1.pdf,1,data/pdfs/pdf_cytotox/28_10.1186@s11671-019-2967-1.pdf,True
1032,Au,Star,Chitosan,Green Synthesis,Positive,,,5000.0,H,Human,Stomach,Epithelial,Adult,24,,MTT,TetrazoliumSalt,85.484,10.1186/s11671-019-2967-1,28,,99.0,47.44,AGS,Nanoscale Research Letters,Springer Science and Business Media LLC,2019,Shape-dependent cytotoxicity and cellular uptake of gold nanoparticles synthesized using green tea extract,True,TRUE,gold,28_10.1186@s11671-019-2967-1.pdf,1,data/pdfs/pdf_cytotox/28_10.1186@s11671-019-2967-1.pdf,True
1033,Au,Star,Chitosan,Green Synthesis,Positive,,,5000.0,H,Human,Stomach,Epithelial,Adult,24,,MTT,TetrazoliumSalt,78.495,10.1186/s11671-019-2967-1,28,,99.0,47.44,AGS,Nanoscale Research Letters,Springer Science and Business Media LLC,2019,Shape-dependent cytotoxicity and cellular uptake of gold nanoparticles synthesized using green tea extract,True,TRUE,gold,28_10.1186@s11671-019-2967-1.pdf,1,data/pdfs/pdf_cytotox/28_10.1186@s11671-019-2967-1.pdf,True
1034,Au,Star,Chitosan,Green Synthesis,Positive,,,5000.0,H,Human,Stomach,Epithelial,Adult,24,,MTT,TetrazoliumSalt,48.746,10.1186/s11671-019-2967-1,28,,99.0,47.44,AGS,Nanoscale Research Letters,Springer Science and Business Media LLC,2019,Shape-dependent cytotoxicity and cellular uptake of gold nanoparticles synthesized using green tea extract,True,TRUE,gold,28_10.1186@s11671-019-2967-1.pdf,1,data/pdfs/pdf_cytotox/28_10.1186@s11671-019-2967-1.pdf,True
1035,Au,Rod,Chitosan,Seed-Mediated Growth Method,Positive,,,5000.0,H,Human,Stomach,Epithelial,Adult,24,,MTT,TetrazoliumSalt,17.921,10.1186/s11671-019-2967-1,28,,,33.23,AGS,Nanoscale Research Letters,Springer Science and Business Media LLC,2019,Shape-dependent cytotoxicity and cellular uptake of gold nanoparticles synthesized using green tea extract,True,TRUE,gold,28_10.1186@s11671-019-2967-1.pdf,1,data/pdfs/pdf_cytotox/28_10.1186@s11671-019-2967-1.pdf,True
1036,Au,Rod,Chitosan,Seed-Mediated Growth Method,Positive,,,5000.0,H,Human,Stomach,Epithelial,Adult,24,,MTT,TetrazoliumSalt,19.176,10.1186/s11671-019-2967-1,28,,,33.23,AGS,Nanoscale Research Letters,Springer Science and Business Media LLC,2019,Shape-dependent cytotoxicity and cellular uptake of gold nanoparticles synthesized using green tea extract,True,TRUE,gold,28_10.1186@s11671-019-2967-1.pdf,1,data/pdfs/pdf_cytotox/28_10.1186@s11671-019-2967-1.pdf,True
1037,Au,Rod,Chitosan,Seed-Mediated Growth Method,Positive,,,5000.0,H,Human,Stomach,Epithelial,Adult,24,,MTT,TetrazoliumSalt,19.534,10.1186/s11671-019-2967-1,28,,,33.23,AGS,Nanoscale Research Letters,Springer Science and Business Media LLC,2019,Shape-dependent cytotoxicity and cellular uptake of gold nanoparticles synthesized using green tea extract,True,TRUE,gold,28_10.1186@s11671-019-2967-1.pdf,1,data/pdfs/pdf_cytotox/28_10.1186@s11671-019-2967-1.pdf,True
1038,Au,Rod,Chitosan,Seed-Mediated Growth Method,Positive,,,5000.0,H,Human,Stomach,Epithelial,Adult,24,,MTT,TetrazoliumSalt,21.326,10.1186/s11671-019-2967-1,28,,,33.23,AGS,Nanoscale Research Letters,Springer Science and Business Media LLC,2019,Shape-dependent cytotoxicity and cellular uptake of gold nanoparticles synthesized using green tea extract,True,TRUE,gold,28_10.1186@s11671-019-2967-1.pdf,1,data/pdfs/pdf_cytotox/28_10.1186@s11671-019-2967-1.pdf,True
1039,Au,Rod,Chitosan,Seed-Mediated Growth Method,Positive,,,5000.0,H,Human,Stomach,Epithelial,Adult,24,,MTT,TetrazoliumSalt,3.7634,10.1186/s11671-019-2967-1,28,,,33.23,AGS,Nanoscale Research Letters,Springer Science and Business Media LLC,2019,Shape-dependent cytotoxicity and cellular uptake of gold nanoparticles synthesized using green tea extract,True,TRUE,gold,28_10.1186@s11671-019-2967-1.pdf,1,data/pdfs/pdf_cytotox/28_10.1186@s11671-019-2967-1.pdf,True
1040,Au,Sphere,Chitosan,Green Synthesis,Positive,,,5000.0,H,Human,Cervix,Epithelial,Adult,24,,MTT,TetrazoliumSalt,107.26,10.1186/s11671-019-2967-1,28,,8.7,42.28,HeLa,Nanoscale Research Letters,Springer Science and Business Media LLC,2019,Shape-dependent cytotoxicity and cellular uptake of gold nanoparticles synthesized using green tea extract,True,TRUE,gold,28_10.1186@s11671-019-2967-1.pdf,1,data/pdfs/pdf_cytotox/28_10.1186@s11671-019-2967-1.pdf,True
1041,Au,Sphere,Chitosan,Green Synthesis,Positive,,,5000.0,H,Human,Cervix,Epithelial,Adult,24,,MTT,TetrazoliumSalt,101.59,10.1186/s11671-019-2967-1,28,,8.7,42.28,HeLa,Nanoscale Research Letters,Springer Science and Business Media LLC,2019,Shape-dependent cytotoxicity and cellular uptake of gold nanoparticles synthesized using green tea extract,True,TRUE,gold,28_10.1186@s11671-019-2967-1.pdf,1,data/pdfs/pdf_cytotox/28_10.1186@s11671-019-2967-1.pdf,True
1042,Au,Sphere,Chitosan,Green Synthesis,Positive,,,5000.0,H,Human,Cervix,Epithelial,Adult,24,,MTT,TetrazoliumSalt,98.761,10.1186/s11671-019-2967-1,28,,8.7,42.28,HeLa,Nanoscale Research Letters,Springer Science and Business Media LLC,2019,Shape-dependent cytotoxicity and cellular uptake of gold nanoparticles synthesized using green tea extract,True,TRUE,gold,28_10.1186@s11671-019-2967-1.pdf,1,data/pdfs/pdf_cytotox/28_10.1186@s11671-019-2967-1.pdf,True
1043,Au,Sphere,Chitosan,Green Synthesis,Positive,,,5000.0,H,Human,Cervix,Epithelial,Adult,24,,MTT,TetrazoliumSalt,85.664,10.1186/s11671-019-2967-1,28,,8.7,42.28,HeLa,Nanoscale Research Letters,Springer Science and Business Media LLC,2019,Shape-dependent cytotoxicity and cellular uptake of gold nanoparticles synthesized using green tea extract,True,TRUE,gold,28_10.1186@s11671-019-2967-1.pdf,1,data/pdfs/pdf_cytotox/28_10.1186@s11671-019-2967-1.pdf,True
1044,Au,Sphere,Chitosan,Green Synthesis,Positive,,,5000.0,H,Human,Cervix,Epithelial,Adult,24,,MTT,TetrazoliumSalt,67.257,10.1186/s11671-019-2967-1,28,,8.7,42.28,HeLa,Nanoscale Research Letters,Springer Science and Business Media LLC,2019,Shape-dependent cytotoxicity and cellular uptake of gold nanoparticles synthesized using green tea extract,True,TRUE,gold,28_10.1186@s11671-019-2967-1.pdf,1,data/pdfs/pdf_cytotox/28_10.1186@s11671-019-2967-1.pdf,True
1045,Au,Star,Chitosan,Green Synthesis,Positive,,,5000.0,H,Human,Cervix,Epithelial,Adult,24,,MTT,TetrazoliumSalt,84.779,10.1186/s11671-019-2967-1,28,,99.0,47.44,HeLa,Nanoscale Research Letters,Springer Science and Business Media LLC,2019,Shape-dependent cytotoxicity and cellular uptake of gold nanoparticles synthesized using green tea extract,True,TRUE,gold,28_10.1186@s11671-019-2967-1.pdf,1,data/pdfs/pdf_cytotox/28_10.1186@s11671-019-2967-1.pdf,True
1046,Au,Star,Chitosan,Green Synthesis,Positive,,,5000.0,H,Human,Cervix,Epithelial,Adult,24,,MTT,TetrazoliumSalt,83.54,10.1186/s11671-019-2967-1,28,,99.0,47.44,HeLa,Nanoscale Research Letters,Springer Science and Business Media LLC,2019,Shape-dependent cytotoxicity and cellular uptake of gold nanoparticles synthesized using green tea extract,True,TRUE,gold,28_10.1186@s11671-019-2967-1.pdf,1,data/pdfs/pdf_cytotox/28_10.1186@s11671-019-2967-1.pdf,True
1047,Au,Star,Chitosan,Green Synthesis,Positive,,,5000.0,H,Human,Cervix,Epithelial,Adult,24,,MTT,TetrazoliumSalt,76.637,10.1186/s11671-019-2967-1,28,,99.0,47.44,HeLa,Nanoscale Research Letters,Springer Science and Business Media LLC,2019,Shape-dependent cytotoxicity and cellular uptake of gold nanoparticles synthesized using green tea extract,True,TRUE,gold,28_10.1186@s11671-019-2967-1.pdf,1,data/pdfs/pdf_cytotox/28_10.1186@s11671-019-2967-1.pdf,True
1048,Au,Star,Chitosan,Green Synthesis,Positive,,,5000.0,H,Human,Cervix,Epithelial,Adult,24,,MTT,TetrazoliumSalt,60.885,10.1186/s11671-019-2967-1,28,,99.0,47.44,HeLa,Nanoscale Research Letters,Springer Science and Business Media LLC,2019,Shape-dependent cytotoxicity and cellular uptake of gold nanoparticles synthesized using green tea extract,True,TRUE,gold,28_10.1186@s11671-019-2967-1.pdf,1,data/pdfs/pdf_cytotox/28_10.1186@s11671-019-2967-1.pdf,True
1049,Au,Star,Chitosan,Green Synthesis,Positive,,,5000.0,H,Human,Cervix,Epithelial,Adult,24,,MTT,TetrazoliumSalt,34.69,10.1186/s11671-019-2967-1,28,,99.0,47.44,HeLa,Nanoscale Research Letters,Springer Science and Business Media LLC,2019,Shape-dependent cytotoxicity and cellular uptake of gold nanoparticles synthesized using green tea extract,True,TRUE,gold,28_10.1186@s11671-019-2967-1.pdf,1,data/pdfs/pdf_cytotox/28_10.1186@s11671-019-2967-1.pdf,True
1050,Au,Rod,Chitosan,Seed-Mediated Growth Method,Positive,,,5000.0,H,Human,Cervix,Epithelial,Adult,24,,MTT,TetrazoliumSalt,5.4867,10.1186/s11671-019-2967-1,28,,,33.23,HeLa,Nanoscale Research Letters,Springer Science and Business Media LLC,2019,Shape-dependent cytotoxicity and cellular uptake of gold nanoparticles synthesized using green tea extract,True,TRUE,gold,28_10.1186@s11671-019-2967-1.pdf,1,data/pdfs/pdf_cytotox/28_10.1186@s11671-019-2967-1.pdf,True
1051,Au,Rod,Chitosan,Seed-Mediated Growth Method,Positive,,,5000.0,H,Human,Cervix,Epithelial,Adult,24,,MTT,TetrazoliumSalt,5.4867,10.1186/s11671-019-2967-1,28,,,33.23,HeLa,Nanoscale Research Letters,Springer Science and Business Media LLC,2019,Shape-dependent cytotoxicity and cellular uptake of gold nanoparticles synthesized using green tea extract,True,TRUE,gold,28_10.1186@s11671-019-2967-1.pdf,1,data/pdfs/pdf_cytotox/28_10.1186@s11671-019-2967-1.pdf,True
1052,Au,Rod,Chitosan,Seed-Mediated Growth Method,Positive,,,5000.0,H,Human,Cervix,Epithelial,Adult,24,,MTT,TetrazoliumSalt,5.4867,10.1186/s11671-019-2967-1,28,,,33.23,HeLa,Nanoscale Research Letters,Springer Science and Business Media LLC,2019,Shape-dependent cytotoxicity and cellular uptake of gold nanoparticles synthesized using green tea extract,True,TRUE,gold,28_10.1186@s11671-019-2967-1.pdf,1,data/pdfs/pdf_cytotox/28_10.1186@s11671-019-2967-1.pdf,True
1053,Au,Rod,Chitosan,Seed-Mediated Growth Method,Positive,,,5000.0,H,Human,Cervix,Epithelial,Adult,24,,MTT,TetrazoliumSalt,4.2478,10.1186/s11671-019-2967-1,28,,,33.23,HeLa,Nanoscale Research Letters,Springer Science and Business Media LLC,2019,Shape-dependent cytotoxicity and cellular uptake of gold nanoparticles synthesized using green tea extract,True,TRUE,gold,28_10.1186@s11671-019-2967-1.pdf,1,data/pdfs/pdf_cytotox/28_10.1186@s11671-019-2967-1.pdf,True
1054,Au,Rod,Chitosan,Seed-Mediated Growth Method,Positive,,,5000.0,H,Human,Cervix,Epithelial,Adult,24,,MTT,TetrazoliumSalt,4.2478,10.1186/s11671-019-2967-1,28,,,33.23,HeLa,Nanoscale Research Letters,Springer Science and Business Media LLC,2019,Shape-dependent cytotoxicity and cellular uptake of gold nanoparticles synthesized using green tea extract,True,TRUE,gold,28_10.1186@s11671-019-2967-1.pdf,1,data/pdfs/pdf_cytotox/28_10.1186@s11671-019-2967-1.pdf,True
1055,Au,Sphere,Chitosan,Green Synthesis,Positive,,,5000.0,H,Human,Liver,Epithelial,Adult,24,,MTT,TetrazoliumSalt,71.45,10.1186/s11671-019-2967-1,28,,8.7,42.28,HepG2,Nanoscale Research Letters,Springer Science and Business Media LLC,2019,Shape-dependent cytotoxicity and cellular uptake of gold nanoparticles synthesized using green tea extract,True,TRUE,gold,28_10.1186@s11671-019-2967-1.pdf,1,data/pdfs/pdf_cytotox/28_10.1186@s11671-019-2967-1.pdf,True
1056,Au,Sphere,Chitosan,Green Synthesis,Positive,,,5000.0,H,Human,Liver,Epithelial,Adult,24,,MTT,TetrazoliumSalt,63.976,10.1186/s11671-019-2967-1,28,,8.7,42.28,HepG2,Nanoscale Research Letters,Springer Science and Business Media LLC,2019,Shape-dependent cytotoxicity and cellular uptake of gold nanoparticles synthesized using green tea extract,True,TRUE,gold,28_10.1186@s11671-019-2967-1.pdf,1,data/pdfs/pdf_cytotox/28_10.1186@s11671-019-2967-1.pdf,True
1057,Au,Sphere,Chitosan,Green Synthesis,Positive,,,5000.0,H,Human,Liver,Epithelial,Adult,24,,MTT,TetrazoliumSalt,50.673,10.1186/s11671-019-2967-1,28,,8.7,42.28,HepG2,Nanoscale Research Letters,Springer Science and Business Media LLC,2019,Shape-dependent cytotoxicity and cellular uptake of gold nanoparticles synthesized using green tea extract,True,TRUE,gold,28_10.1186@s11671-019-2967-1.pdf,1,data/pdfs/pdf_cytotox/28_10.1186@s11671-019-2967-1.pdf,True
1058,Au,Sphere,Chitosan,Green Synthesis,Positive,,,5000.0,H,Human,Liver,Epithelial,Adult,24,,MTT,TetrazoliumSalt,46.637,10.1186/s11671-019-2967-1,28,,8.7,42.28,HepG2,Nanoscale Research Letters,Springer Science and Business Media LLC,2019,Shape-dependent cytotoxicity and cellular uptake of gold nanoparticles synthesized using green tea extract,True,TRUE,gold,28_10.1186@s11671-019-2967-1.pdf,1,data/pdfs/pdf_cytotox/28_10.1186@s11671-019-2967-1.pdf,True
1059,Au,Sphere,Chitosan,Green Synthesis,Positive,,,5000.0,H,Human,Liver,Epithelial,Adult,24,,MTT,TetrazoliumSalt,36.921,10.1186/s11671-019-2967-1,28,,8.7,42.28,HepG2,Nanoscale Research Letters,Springer Science and Business Media LLC,2019,Shape-dependent cytotoxicity and cellular uptake of gold nanoparticles synthesized using green tea extract,True,TRUE,gold,28_10.1186@s11671-019-2967-1.pdf,1,data/pdfs/pdf_cytotox/28_10.1186@s11671-019-2967-1.pdf,True
1060,Au,Star,Chitosan,Green Synthesis,Positive,,,5000.0,H,Human,Liver,Epithelial,Adult,24,,MTT,TetrazoliumSalt,60.538,10.1186/s11671-019-2967-1,28,,99.0,47.44,HepG2,Nanoscale Research Letters,Springer Science and Business Media LLC,2019,Shape-dependent cytotoxicity and cellular uptake of gold nanoparticles synthesized using green tea extract,True,TRUE,gold,28_10.1186@s11671-019-2967-1.pdf,1,data/pdfs/pdf_cytotox/28_10.1186@s11671-019-2967-1.pdf,True
1061,Au,Star,Chitosan,Green Synthesis,Positive,,,5000.0,H,Human,Liver,Epithelial,Adult,24,,MTT,TetrazoliumSalt,59.791,10.1186/s11671-019-2967-1,28,,99.0,47.44,HepG2,Nanoscale Research Letters,Springer Science and Business Media LLC,2019,Shape-dependent cytotoxicity and cellular uptake of gold nanoparticles synthesized using green tea extract,True,TRUE,gold,28_10.1186@s11671-019-2967-1.pdf,1,data/pdfs/pdf_cytotox/28_10.1186@s11671-019-2967-1.pdf,True
1062,Au,Star,Chitosan,Green Synthesis,Positive,,,5000.0,H,Human,Liver,Epithelial,Adult,24,,MTT,TetrazoliumSalt,31.54,10.1186/s11671-019-2967-1,28,,99.0,47.44,HepG2,Nanoscale Research Letters,Springer Science and Business Media LLC,2019,Shape-dependent cytotoxicity and cellular uptake of gold nanoparticles synthesized using green tea extract,True,TRUE,gold,28_10.1186@s11671-019-2967-1.pdf,1,data/pdfs/pdf_cytotox/28_10.1186@s11671-019-2967-1.pdf,True
1063,Au,Star,Chitosan,Green Synthesis,Positive,,,5000.0,H,Human,Liver,Epithelial,Adult,24,,MTT,TetrazoliumSalt,1.9432,10.1186/s11671-019-2967-1,28,,99.0,47.44,HepG2,Nanoscale Research Letters,Springer Science and Business Media LLC,2019,Shape-dependent cytotoxicity and cellular uptake of gold nanoparticles synthesized using green tea extract,True,TRUE,gold,28_10.1186@s11671-019-2967-1.pdf,1,data/pdfs/pdf_cytotox/28_10.1186@s11671-019-2967-1.pdf,True
1064,Au,Star,Chitosan,Green Synthesis,Positive,,,5000.0,H,Human,Liver,Epithelial,Adult,24,,MTT,TetrazoliumSalt,3.5874,10.1186/s11671-019-2967-1,28,,99.0,47.44,HepG2,Nanoscale Research Letters,Springer Science and Business Media LLC,2019,Shape-dependent cytotoxicity and cellular uptake of gold nanoparticles synthesized using green tea extract,True,TRUE,gold,28_10.1186@s11671-019-2967-1.pdf,1,data/pdfs/pdf_cytotox/28_10.1186@s11671-019-2967-1.pdf,True
1065,Au,Rod,Chitosan,Seed-Mediated Growth Method,Positive,,,5000.0,H,Human,Liver,Epithelial,Adult,24,,MTT,TetrazoliumSalt,4.6338,10.1186/s11671-019-2967-1,28,,,33.23,HepG2,Nanoscale Research Letters,Springer Science and Business Media LLC,2019,Shape-dependent cytotoxicity and cellular uptake of gold nanoparticles synthesized using green tea extract,True,TRUE,gold,28_10.1186@s11671-019-2967-1.pdf,1,data/pdfs/pdf_cytotox/28_10.1186@s11671-019-2967-1.pdf,True
1066,Au,Rod,Chitosan,Seed-Mediated Growth Method,Positive,,,5000.0,H,Human,Liver,Epithelial,Adult,24,,MTT,TetrazoliumSalt,4.0359,10.1186/s11671-019-2967-1,28,,,33.23,HepG2,Nanoscale Research Letters,Springer Science and Business Media LLC,2019,Shape-dependent cytotoxicity and cellular uptake of gold nanoparticles synthesized using green tea extract,True,TRUE,gold,28_10.1186@s11671-019-2967-1.pdf,1,data/pdfs/pdf_cytotox/28_10.1186@s11671-019-2967-1.pdf,True
1067,Au,Rod,Chitosan,Seed-Mediated Growth Method,Positive,,,5000.0,H,Human,Liver,Epithelial,Adult,24,,MTT,TetrazoliumSalt,2.9895,10.1186/s11671-019-2967-1,28,,,33.23,HepG2,Nanoscale Research Letters,Springer Science and Business Media LLC,2019,Shape-dependent cytotoxicity and cellular uptake of gold nanoparticles synthesized using green tea extract,True,TRUE,gold,28_10.1186@s11671-019-2967-1.pdf,1,data/pdfs/pdf_cytotox/28_10.1186@s11671-019-2967-1.pdf,True
1068,Au,Rod,Chitosan,Seed-Mediated Growth Method,Positive,,,5000.0,H,Human,Liver,Epithelial,Adult,24,,MTT,TetrazoliumSalt,1.3453,10.1186/s11671-019-2967-1,28,,,33.23,HepG2,Nanoscale Research Letters,Springer Science and Business Media LLC,2019,Shape-dependent cytotoxicity and cellular uptake of gold nanoparticles synthesized using green tea extract,True,TRUE,gold,28_10.1186@s11671-019-2967-1.pdf,1,data/pdfs/pdf_cytotox/28_10.1186@s11671-019-2967-1.pdf,True
1069,Au,Rod,Chitosan,Seed-Mediated Growth Method,Positive,,,5000.0,H,Human,Liver,Epithelial,Adult,24,,MTT,TetrazoliumSalt,1.1958,10.1186/s11671-019-2967-1,28,,,33.23,HepG2,Nanoscale Research Letters,Springer Science and Business Media LLC,2019,Shape-dependent cytotoxicity and cellular uptake of gold nanoparticles synthesized using green tea extract,True,TRUE,gold,28_10.1186@s11671-019-2967-1.pdf,1,data/pdfs/pdf_cytotox/28_10.1186@s11671-019-2967-1.pdf,True
1070,Au,Sphere,Chitosan,Green Synthesis,Positive,,,5000.0,H,Human,Colon,Epithelial,Adult,24,,MTT,TetrazoliumSalt,97.369,10.1186/s11671-019-2967-1,28,,8.7,42.28,HT29,Nanoscale Research Letters,Springer Science and Business Media LLC,2019,Shape-dependent cytotoxicity and cellular uptake of gold nanoparticles synthesized using green tea extract,True,TRUE,gold,28_10.1186@s11671-019-2967-1.pdf,1,data/pdfs/pdf_cytotox/28_10.1186@s11671-019-2967-1.pdf,True
1071,Au,Sphere,Chitosan,Green Synthesis,Positive,,,5000.0,H,Human,Colon,Epithelial,Adult,24,,MTT,TetrazoliumSalt,95.658,10.1186/s11671-019-2967-1,28,,8.7,42.28,HT29,Nanoscale Research Letters,Springer Science and Business Media LLC,2019,Shape-dependent cytotoxicity and cellular uptake of gold nanoparticles synthesized using green tea extract,True,TRUE,gold,28_10.1186@s11671-019-2967-1.pdf,1,data/pdfs/pdf_cytotox/28_10.1186@s11671-019-2967-1.pdf,True
1072,Au,Sphere,Chitosan,Green Synthesis,Positive,,,5000.0,H,Human,Colon,Epithelial,Adult,24,,MTT,TetrazoliumSalt,93.756,10.1186/s11671-019-2967-1,28,,8.7,42.28,HT29,Nanoscale Research Letters,Springer Science and Business Media LLC,2019,Shape-dependent cytotoxicity and cellular uptake of gold nanoparticles synthesized using green tea extract,True,TRUE,gold,28_10.1186@s11671-019-2967-1.pdf,1,data/pdfs/pdf_cytotox/28_10.1186@s11671-019-2967-1.pdf,True
1073,Au,Sphere,Chitosan,Green Synthesis,Positive,,,5000.0,H,Human,Colon,Epithelial,Adult,24,,MTT,TetrazoliumSalt,92.805,10.1186/s11671-019-2967-1,28,,8.7,42.28,HT29,Nanoscale Research Letters,Springer Science and Business Media LLC,2019,Shape-dependent cytotoxicity and cellular uptake of gold nanoparticles synthesized using green tea extract,True,TRUE,gold,28_10.1186@s11671-019-2967-1.pdf,1,data/pdfs/pdf_cytotox/28_10.1186@s11671-019-2967-1.pdf,True
1074,Au,Sphere,Chitosan,Green Synthesis,Positive,,,5000.0,H,Human,Colon,Epithelial,Adult,24,,MTT,TetrazoliumSalt,75.689,10.1186/s11671-019-2967-1,28,,8.7,42.28,HT29,Nanoscale Research Letters,Springer Science and Business Media LLC,2019,Shape-dependent cytotoxicity and cellular uptake of gold nanoparticles synthesized using green tea extract,True,TRUE,gold,28_10.1186@s11671-019-2967-1.pdf,1,data/pdfs/pdf_cytotox/28_10.1186@s11671-019-2967-1.pdf,True
1075,Au,Star,Chitosan,Green Synthesis,Positive,,,5000.0,H,Human,Colon,Epithelial,Adult,24,,MTT,TetrazoliumSalt,99.271,10.1186/s11671-019-2967-1,28,,99.0,47.44,HT29,Nanoscale Research Letters,Springer Science and Business Media LLC,2019,Shape-dependent cytotoxicity and cellular uptake of gold nanoparticles synthesized using green tea extract,True,TRUE,gold,28_10.1186@s11671-019-2967-1.pdf,1,data/pdfs/pdf_cytotox/28_10.1186@s11671-019-2967-1.pdf,True
1076,Au,Star,Chitosan,Green Synthesis,Positive,,,5000.0,H,Human,Colon,Epithelial,Adult,24,,MTT,TetrazoliumSalt,96.038,10.1186/s11671-019-2967-1,28,,99.0,47.44,HT29,Nanoscale Research Letters,Springer Science and Business Media LLC,2019,Shape-dependent cytotoxicity and cellular uptake of gold nanoparticles synthesized using green tea extract,True,TRUE,gold,28_10.1186@s11671-019-2967-1.pdf,1,data/pdfs/pdf_cytotox/28_10.1186@s11671-019-2967-1.pdf,True
1077,Au,Star,Chitosan,Green Synthesis,Positive,,,5000.0,H,Human,Colon,Epithelial,Adult,24,,MTT,TetrazoliumSalt,89.952,10.1186/s11671-019-2967-1,28,,99.0,47.44,HT29,Nanoscale Research Letters,Springer Science and Business Media LLC,2019,Shape-dependent cytotoxicity and cellular uptake of gold nanoparticles synthesized using green tea extract,True,TRUE,gold,28_10.1186@s11671-019-2967-1.pdf,1,data/pdfs/pdf_cytotox/28_10.1186@s11671-019-2967-1.pdf,True
1078,Au,Star,Chitosan,Green Synthesis,Positive,,,5000.0,H,Human,Colon,Epithelial,Adult,24,,MTT,TetrazoliumSalt,82.536,10.1186/s11671-019-2967-1,28,,99.0,47.44,HT29,Nanoscale Research Letters,Springer Science and Business Media LLC,2019,Shape-dependent cytotoxicity and cellular uptake of gold nanoparticles synthesized using green tea extract,True,TRUE,gold,28_10.1186@s11671-019-2967-1.pdf,1,data/pdfs/pdf_cytotox/28_10.1186@s11671-019-2967-1.pdf,True
1079,Au,Star,Chitosan,Green Synthesis,Positive,,,5000.0,H,Human,Colon,Epithelial,Adult,24,,MTT,TetrazoliumSalt,48.875,10.1186/s11671-019-2967-1,28,,99.0,47.44,HT29,Nanoscale Research Letters,Springer Science and Business Media LLC,2019,Shape-dependent cytotoxicity and cellular uptake of gold nanoparticles synthesized using green tea extract,True,TRUE,gold,28_10.1186@s11671-019-2967-1.pdf,1,data/pdfs/pdf_cytotox/28_10.1186@s11671-019-2967-1.pdf,True
1080,Au,Rod,Chitosan,Seed-Mediated Growth Method,Positive,,,5000.0,H,Human,Colon,Epithelial,Adult,24,,MTT,TetrazoliumSalt,3.4231,10.1186/s11671-019-2967-1,28,,,33.23,HT29,Nanoscale Research Letters,Springer Science and Business Media LLC,2019,Shape-dependent cytotoxicity and cellular uptake of gold nanoparticles synthesized using green tea extract,True,TRUE,gold,28_10.1186@s11671-019-2967-1.pdf,1,data/pdfs/pdf_cytotox/28_10.1186@s11671-019-2967-1.pdf,True
1081,Au,Rod,Chitosan,Seed-Mediated Growth Method,Positive,,,5000.0,H,Human,Colon,Epithelial,Adult,24,,MTT,TetrazoliumSalt,3.4231,10.1186/s11671-019-2967-1,28,,,33.23,HT29,Nanoscale Research Letters,Springer Science and Business Media LLC,2019,Shape-dependent cytotoxicity and cellular uptake of gold nanoparticles synthesized using green tea extract,True,TRUE,gold,28_10.1186@s11671-019-2967-1.pdf,1,data/pdfs/pdf_cytotox/28_10.1186@s11671-019-2967-1.pdf,True
1082,Au,Rod,Chitosan,Seed-Mediated Growth Method,Positive,,,5000.0,H,Human,Colon,Epithelial,Adult,24,,MTT,TetrazoliumSalt,3.0428,10.1186/s11671-019-2967-1,28,,,33.23,HT29,Nanoscale Research Letters,Springer Science and Business Media LLC,2019,Shape-dependent cytotoxicity and cellular uptake of gold nanoparticles synthesized using green tea extract,True,TRUE,gold,28_10.1186@s11671-019-2967-1.pdf,1,data/pdfs/pdf_cytotox/28_10.1186@s11671-019-2967-1.pdf,True
1083,Au,Rod,Chitosan,Seed-Mediated Growth Method,Positive,,,5000.0,H,Human,Colon,Epithelial,Adult,24,,MTT,TetrazoliumSalt,1.9017,10.1186/s11671-019-2967-1,28,,,33.23,HT29,Nanoscale Research Letters,Springer Science and Business Media LLC,2019,Shape-dependent cytotoxicity and cellular uptake of gold nanoparticles synthesized using green tea extract,True,TRUE,gold,28_10.1186@s11671-019-2967-1.pdf,1,data/pdfs/pdf_cytotox/28_10.1186@s11671-019-2967-1.pdf,True
1084,Au,Rod,Chitosan,Seed-Mediated Growth Method,Positive,,,5000.0,H,Human,Colon,Epithelial,Adult,24,,MTT,TetrazoliumSalt,2.2821,10.1186/s11671-019-2967-1,28,,,33.23,HT29,Nanoscale Research Letters,Springer Science and Business Media LLC,2019,Shape-dependent cytotoxicity and cellular uptake of gold nanoparticles synthesized using green tea extract,True,TRUE,gold,28_10.1186@s11671-019-2967-1.pdf,1,data/pdfs/pdf_cytotox/28_10.1186@s11671-019-2967-1.pdf,True
1085,Au,Rod,Chitosan,Seed-Mediated Growth Method,Positive,,,5000.0,H,Human,Liver,Epithelial,Adult,24,,MTT,TetrazoliumSalt,93.237,10.1186/s11671-019-2967-1,28,,,33.23,HepG2,Nanoscale Research Letters,Springer Science and Business Media LLC,2019,Shape-dependent cytotoxicity and cellular uptake of gold nanoparticles synthesized using green tea extract,True,TRUE,gold,28_10.1186@s11671-019-2967-1.pdf,1,data/pdfs/pdf_cytotox/28_10.1186@s11671-019-2967-1.pdf,True
1086,Au,Rod,Chitosan,Seed-Mediated Growth Method,Positive,,,5000.0,H,Human,Liver,Epithelial,Adult,24,,MTT,TetrazoliumSalt,74.101,10.1186/s11671-019-2967-1,28,,,33.23,HepG2,Nanoscale Research Letters,Springer Science and Business Media LLC,2019,Shape-dependent cytotoxicity and cellular uptake of gold nanoparticles synthesized using green tea extract,True,TRUE,gold,28_10.1186@s11671-019-2967-1.pdf,1,data/pdfs/pdf_cytotox/28_10.1186@s11671-019-2967-1.pdf,True
1087,Au,Rod,Chitosan,Seed-Mediated Growth Method,Positive,,,5000.0,H,Human,Liver,Epithelial,Adult,24,,MTT,TetrazoliumSalt,20.144,10.1186/s11671-019-2967-1,28,,,33.23,HepG2,Nanoscale Research Letters,Springer Science and Business Media LLC,2019,Shape-dependent cytotoxicity and cellular uptake of gold nanoparticles synthesized using green tea extract,True,TRUE,gold,28_10.1186@s11671-019-2967-1.pdf,1,data/pdfs/pdf_cytotox/28_10.1186@s11671-019-2967-1.pdf,True
1088,Au,Rod,Chitosan,Seed-Mediated Growth Method,Positive,,,5000.0,H,Human,Liver,Epithelial,Adult,24,,MTT,TetrazoliumSalt,21.295,10.1186/s11671-019-2967-1,28,,,33.23,HepG2,Nanoscale Research Letters,Springer Science and Business Media LLC,2019,Shape-dependent cytotoxicity and cellular uptake of gold nanoparticles synthesized using green tea extract,True,TRUE,gold,28_10.1186@s11671-019-2967-1.pdf,1,data/pdfs/pdf_cytotox/28_10.1186@s11671-019-2967-1.pdf,True
1089,Au,Rod,Chitosan,Seed-Mediated Growth Method,Positive,,,5000.0,H,Human,Liver,Epithelial,Adult,24,,MTT,TetrazoliumSalt,15.108,10.1186/s11671-019-2967-1,28,,,33.23,HepG2,Nanoscale Research Letters,Springer Science and Business Media LLC,2019,Shape-dependent cytotoxicity and cellular uptake of gold nanoparticles synthesized using green tea extract,True,TRUE,gold,28_10.1186@s11671-019-2967-1.pdf,1,data/pdfs/pdf_cytotox/28_10.1186@s11671-019-2967-1.pdf,True
1544,Ag,Sphere,CYS,Chemical Reduction,Negative,,,5000.0,A,Mouse,SubcutaneousConnectiveTissue,Fibroblast,Adult,24,1.0,MTT,TetrazoliumSalt,103.7,10.3762/bxiv.2019.15.v1,43,,8.0,-56.9,L929,,Beilstein Institut,2019,Interaction of Small Biothiols with Silver and Gold Nanoparticles,False,TRUE,green,43_201915-pdf.pdf,1,data/pdfs/pdf_cytotox/43_201915-pdf.pdf,True
1545,Ag,Sphere,CYS,Chemical Reduction,Negative,,,5000.0,A,Mouse,SubcutaneousConnectiveTissue,Fibroblast,Adult,24,5.0,MTT,TetrazoliumSalt,98.413,10.3762/bxiv.2019.15.v1,43,,8.0,-56.9,L929,,Beilstein Institut,2019,Interaction of Small Biothiols with Silver and Gold Nanoparticles,False,TRUE,green,43_201915-pdf.pdf,1,data/pdfs/pdf_cytotox/43_201915-pdf.pdf,True
1546,Ag,Sphere,CYS,Chemical Reduction,Negative,,,5000.0,A,,,Fibroblast,,24,10.0,MTT,TetrazoliumSalt,85.185,10.3762/bxiv.2019.15.v1,43,,8.0,-56.9,L929,,Beilstein Institut,2019,Interaction of Small Biothiols with Silver and Gold Nanoparticles,False,TRUE,green,43_201915-pdf.pdf,1,data/pdfs/pdf_cytotox/43_201915-pdf.pdf,True
