Repository: Mindvisio/SCINEX

# scinex — мультиагентная система извлечения химических данных

**Система для соревнования DataCon'26 / ChemX.** scinex преобразует научные PDF-статьи в структурированные химические таблицы в схеме ChemX и сохраняет происхождение каждого значения: из какой таблицы, рисунка, страницы или фрагмента текста оно было получено. Для этого система объединяет специализированные модели распознавания, детерминированные химические инструменты и LLM в графе решений, который строится отдельно для каждого документа.

## Кратко

- scinex принимает научный PDF и выбранный ChemX-домен, а на выходе формирует совместимый `pred.csv` и расширенный JSON с provenance по каждой ячейке.
- Лучший проверенный результат: **Benzimidazoles 0.217 → 0.461 Macro-F1**, **Oxazolidinones 0.491 → 0.828 Macro-F1**.
- Главный вклад — не один OCR/LLM-модуль, а маршрутизация документа, сборка строк по схеме домена, нормализация единиц и ключей PDF, связывание данных из текста, таблиц и рисунков.
- Для benchmark PDF система показывает метрики, потому что есть эталон ChemX. Для неизвестных PDF система показывает извлечение, уверенность и provenance, но не Macro-F1: без эталонной таблицы F1 посчитать нельзя.
- Репозиторий содержит backend, single-page web interface, локальную метрику ChemX и команды для воспроизведения ключевых результатов.

---

## 1. Результаты: проверка по метрике ChemX

Метрика реализована в `hw_chemdb/metric_local.py`. Это локальная реализация ChemX `metric_calc`, которая воспроизводит официальный single-agent baseline (**0.2170**). Macro-F1 считается как среднее F1 по полям: каждая колонка сопоставляется **независимо как точное мультимножество значений**; tp/fp/fn агрегируются по статьям внутри каждого поля, после чего F1 усредняется между полями.

### Benzimidazoles — извлечение MIC, 9 open-access статей

| поле | scinex F1 |
|---|---:|
| compound_id | 0.670 |
| smiles | 0.083 |
| target_type | 0.718 |
| target_relation | 0.718 |
| target_value | 0.434 |
| target_units | 0.487 |
| bacteria | 0.118 |
| **Macro-F1** | **0.461** |

**Baseline 0.217 → 0.461: +0.244 абсолютных пункта (+112%)**. Оценка рассчитана по всем 9 OA-статьям, а не только по 7 статьям, PDF которых удалось получить.

### Oxazolidinones — сквозной запуск на домене без отдельной настройки, 2 статьи

Полный вывод scinex: строки соединений + IUPAC→OPSIN SMILES. Это **не** ручная правка baseline: домен отдельно не донастраивался.

| поле | baseline | scinex |
|---|---:|---:|
| compound_id | 0.805 | 0.980 |
| smiles | 0.000 | 0.493 |
| target_type | 0.777 | 0.980 |
| target_relation | 0.805 | 0.951 |
| target_value | 0.264 | 0.929 |
| target_units | 0.000 | 0.980 |
| bacteria | 0.782 | 0.480 |
| **Macro-F1** | **0.491** | **0.828** |

**+0.337 абсолютных пункта (+69%)**. Основной прирост связан с чтением табличных измерений и нормализацией единиц, а **не** только с улучшением SMILES.

### Восемь bonus-доменов — улучшение готовых baseline-предсказаний (без чтения PDF; ablation слоёв нормализации)

Для восьми bonus-доменов оценивался **не** полный end-to-end режим scinex, а отдельный post-extraction слой: система **не читает PDF** и не выполняет повторное извлечение.

# ChemX PDF Tools

Набор скриптов для получения open-access PDF по ChemX/Hugging Face датасетам.

## Установка

```bash
pip install -r requirements.txt
```

## 1. Сделать manifest DOI по домену

```bash
python 01_make_chemx_oa_manifests.py --domain benzimidazole
```

По всем доменам:

```bash
python 01_make_chemx_oa_manifests.py --domain all
```

Результат:

```text
manifests/benzimidazole_open_access_manifest.csv
manifests/_summary_open_access.csv
```

## 2. Скачать PDF через Unpaywall

```bash
python 02_download_chemx_pdfs.py \
  --domain benzimidazole \
  --email your_email@example.com \
  --out data/pdfs
```

По всем доменам:

```bash
python 02_download_chemx_pdfs.py \
  --domain all \
  --email your_email@example.com \
  --out data/pdfs
```

Результат:

```text
data/pdfs/pdf_benzimidazole/<pdf_id>.pdf
manifests/benzimidazole_download_report.csv
```

## 3. Проверить скачанные PDF

```bash
python 03_check_downloaded_pdfs.py --domain benzimidazole
python 03_check_downloaded_pdfs.py --domain all
```

## 4. Список того, что надо добить вручную

```bash
python 04_make_manual_download_list.py --domain benzimidazole
python 04_make_manual_download_list.py --domain all
```

## 5. Сводка

```bash
python 05_print_domain_summary.py
```

## Поддерживаемые short names

```text
eyedrops
benzimidazole
oxazolidinone
nanozymes
synergy
nanomag
cocrystals
complexes
cytotox
seltox
all
```

## Важно

- Скрипты не обходят paywall.
- Автоматически скачиваются только легальные OA PDF, найденные через Unpaywall.
- Если DOI не скачался автоматически, смотри `*_manual_download_list.csv`.
- Для ChemX evaluator важно, чтобы в `pred.csv` колонка `pdf` совпадала со значением ChemX/HF `pdf`.

File: pdf_tools/data/pairs/cytotox/106_jiang2013.csv
sn,material,shape,coat_functional_group,synthesis_method,surface_charge,size_in_medium_nm,zeta_in_medium_mv,no_of_cells_cells_well,human_animal,cell_source,cell_tissue,cell_morphology,cell_age,time_hr,concentration,test,test_indicator,viability_%,doi,article_list,core_nm,hydrodynamic_nm,potential_mv,cell_type,journal_name,publisher,year,title,journal_is_oa,is_oa,oa_status,pdf,access
3337,C,Sphere,,Commercial,,,,100000.0,A,Mouse,Ascites,Monocyte/Macrophage,Adult,24,5.0,WST-1,,98.923,10.1371/journal.pone.0065756,106,,21.0,,RAW264.7,PLoS ONE,Public Library of Science (PLoS),2013,Modulation of Apoptotic Pathways of Macrophages by Surface-Functionalized Multi-Walled Carbon Nanotubes,True,True,gold,106_jiang2013.pdf,1
3338,C,Sphere,,Commercial,,,,100000.0,A,Mouse,Ascites,Monocyte/Macrophage,Adult,24,25.0,WST-1,,97.981,10.1371/journal.pone.0065756,106,,21.0,,RAW264.7,PLoS ONE,Public Library of Science (PLoS),2013,Modulation of Apoptotic Pathways of Macrophages by Surface-Functionalized Multi-Walled Carbon Nanotubes,True,True,gold,106_jiang2013.pdf,1
3339,C,Sphere,,Commercial,,,,100000.0,A,Mouse,Ascites,Monocyte/Macrophage,Adult,24,50.0,WST-1,,95.155,10.1371/journal.pone.0065756,106,,21.0,,RAW264.7,PLoS ONE,Public Library of Science (PLoS),2013,Modulation of Apoptotic Pathways of Macrophages by Surface-Functionalized Multi-Walled Carbon Nanotubes,True,True,gold,106_jiang2013.pdf,1
3340,C,Sphere,,Commercial,,,,100000.0,A,Mouse,Ascites,Monocyte/Macrophage,Adult,24,75.0,WST-1,,94.886,10.1371/journal.pone.0065756,106,,21.0,,RAW264.7,PLoS ONE,Public Library of Science (PLoS),2013,Modulation of Apoptotic Pathways of Macrophages by Surface-Functionalized Multi-Walled Carbon Nanotubes,True,True,gold,106_jiang2013.pdf,1
3341,C,Sphere,,Commercial,,,,100000.0,A,Mouse,Ascites,Monocyte/Macrophage,Adult,24,100.0,WST-1,,93.809,10.1371/journal.pone.0065756,106,,21.0,,RAW264.7,PLoS ONE,Public Library of Science (PLoS),2013,Modulation of Apoptotic Pathways of Macrophages by Surface-Functionalized Multi-Walled Carbon Nanotubes,True,True,gold,106_jiang2013.pdf,1
3342,C,Nanotube,COOH,Chemical Vapor Deposition,Negative,,-20.2,100000.0,A,Mouse,Ascites,Monocyte/Macrophage,Adult,24,5.0,WST-1,,97.981,10.1371/journal.pone.0065756,106,,24.6,,RAW264.7,PLoS ONE,Public Library of Science (PLoS),2013,Modulation of Apoptotic Pathways of Macrophages by Surface-Functionalized Multi-Walled Carbon Nanotubes,True,True,gold,106_jiang2013.pdf,1
3343,C,Nanotube,COOH,Chemical Vapor Deposition,Negative,,-20.2,100000.0,A,Mouse,Ascites,Monocyte/Macrophage,Adult,24,25.0,WST-1,,91.117,10.1371/journal.pone.0065756,106,,24.6,,RAW264.7,PLoS ONE,Public Library of Science (PLoS),2013,Modulation of Apoptotic Pathways of Macrophages by Surface-Functionalized Multi-Walled Carbon Nanotubes,True,True,gold,106_jiang2013.pdf,1
3344,C,Nanotube,COOH,Chemical Vapor Deposition,Negative,,-20.2,100000.0,A,Mouse,Ascites,Monocyte/Macrophage,Adult,24,50.0,WST-1,,76.312,10.1371/journal.pone.0065756,106,,24.6,,RAW264.7,PLoS ONE,Public Library of Science (PLoS),2013,Modulation of Apoptotic Pathways of Macrophages by Surface-Functionalized Multi-Walled Carbon Nanotubes,True,True,gold,106_jiang2013.pdf,1
3345,C,Nanotube,COOH,Chemical Vapor Deposition,Negative,,-20.2,100000.0,A,Mouse,Ascites,Monocyte/Macrophage,Adult,24,75.0,WST-1,,59.758,10.1371/journal.pone.0065756,106,,24.6,,RAW264.7,PLoS ONE,Public Library of Science (PLoS),2013,Modulation of Apoptotic Pathways of Macrophages by Surface-Functionalized Multi-Walled Carbon Nanotubes,True,True,gold,106_jiang2013.pdf,1
3346,C,Nanotube,COOH,Chemical Vapor Deposition,Negative,,-20.2,100000.0,A,Mouse,Ascites,Monocyte/Macrophage,Adult,24,100.0,WST-1,,44.684,10.1371/journal.pone.0065756,106,,24.6,,RAW264.7,PLoS ONE,Public Library of Science (PLoS),2013,Modulation of Apoptotic Pathways of Macrophages by Surface-Functionalized Multi-Walled Carbon Nanotubes,True,True,gold,106_jiang2013.pdf,1
3347,C,Nanotube,PEG,Chemical Vapor Deposition,Negative,,-35.6,100000.0,A,Mouse,Ascites,Monocyte/Macrophage,Adult,24,5.0,WST-1,,98.654,10.1371/journal.pone.0065756,106,,27.3,,RAW264.7,PLoS ONE,Public Library of Science (PLoS),2013,Modulation of Apoptotic Pathways of Macrophages by Surface-Functionalized Multi-Walled Carbon Nanotubes,True,True,gold,106_jiang2013.pdf,1
3348,C,Nanotube,PEG,Chemical Vapor Deposition,Negative,,-35.6,100000.0,A,Mouse,Ascites,Monocyte/Macrophage,Adult,24,25.0,WST-1,,96.904,10.1371/journal.pone.0065756,106,,27.3,,RAW264.7,PLoS ONE,Public Library of Science (PLoS),2013,Modulation of Apoptotic Pathways of Macrophages by Surface-Functionalized Multi-Walled Carbon Nanotubes,True,True,gold,106_jiang2013.pdf,1
3349,C,Nanotube,PEG,Chemical Vapor Deposition,Negative,,-35.6,100000.0,A,Mouse,Ascites,Monocyte/Macrophage,Adult,24,50.0,WST-1,,84.253,10.1371/journal.pone.0065756,106,,27.3,,RAW264.7,PLoS ONE,Public Library of Science (PLoS),2013,Modulation of Apoptotic Pathways of Macrophages by Surface-Functionalized Multi-Walled Carbon Nanotubes,True,True,gold,106_jiang2013.pdf,1
3350,C,Nanotube,PEG,Chemical Vapor Deposition,Negative,,-35.6,100000.0,A,Mouse,Ascites,Monocyte/Macrophage,Adult,24,75.0,WST-1,,68.775,10.1371/journal.pone.0065756,106,,27.3,,RAW264.7,PLoS ONE,Public Library of Science (PLoS),2013,Modulation of Apoptotic Pathways of Macrophages by Surface-Functionalized Multi-Walled Carbon Nanotubes,True,True,gold,106_jiang2013.pdf,1
3351,C,Nanotube,PEG,Chemical Vapor Deposition,Negative,,-35.6,100000.0,A,Mouse,Ascites,Monocyte/Macrophage,Adult,24,100.0,WST-1,,66.622,10.1371/journal.pone.0065756,106,,27.3,,RAW264.7,PLoS ONE,Public Library of Science (PLoS),2013,Modulation of Apoptotic Pathways of Macrophages by Surface-Functionalized Multi-Walled Carbon Nanotubes,True,True,gold,106_jiang2013.pdf,1
3352,C,Sphere,,Commercial,,,,100000.0,A,Mouse,Peritoneal Cavity,Macrophage,Adult,24,5.0,WST-1,,99.038,10.1371/journal.pone.0065756,106,,21.0,,Macrophages,PLoS ONE,Public Library of Science (PLoS),2013,Modulation of Apoptotic Pathways of Macrophages by Surface-Functionalized Multi-Walled Carbon Nanotubes,True,True,gold,106_jiang2013.pdf,1
3353,C,Sphere,,Commercial,,,,100000.0,A,Mouse,Peritoneal Cavity,Macrophage,Adult,24,25.0,WST-1,,95.879,10.1371/journal.pone.0065756,106,,21.0,,Macrophages,PLoS ONE,Public Library of Science (PLoS),2013,Modulation of Apoptotic Pathways of Macrophages by Surface-Functionalized Multi-Walled Carbon Nanotubes,True,True,gold,106_jiang2013.pdf,1
3354,C,Sphere,,Commercial,,,,100000.0,A,Mouse,Peritoneal Cavity,Macrophage,Adult,24,50.0,WST-1,,94.918,10.1371/journal.pone.0065756,106,,21.0,,Macrophages,PLoS ONE,Public Library of Science (PLoS),2013,Modulation of Apoptotic Pathways of Macrophages by Surface-Functionalized Multi-Walled Carbon Nanotubes,True,True,gold,106_jiang2013.pdf,1
3355,C,Sphere,,Commercial,,,,100000.0,A,Mouse,Peritoneal Cavity,Macrophage,Adult,24,75.0,WST-1,,94.918,10.1371/journal.pone.0065756,106,,21.0,,Macrophages,PLoS ONE,Public Library of Science (PLoS),2013,Modulation of Apoptotic Pathways of Macrophages by Surface-Functionalized Multi-Walled Carbon Nanotubes,True,True,gold,106_jiang2013.pdf,1
3356,C,Sphere,,Commercial,,,,100000.0,A,Mouse,Peritoneal Cavity,Macrophage,Adult,24,100.0,WST-1,,93.819,10.1371/journal.pone.0065756,106,,21.0,,Macrophages,PLoS ONE,Public Library of Science (PLoS),2013,Modulation of Apoptotic Pathways of Macrophages by Surface-Functionalized Multi-Walled Carbon Nanotubes,True,True,gold,106_jiang2013.pdf,1
3357,C,Nanotube,COOH,Chemical Vapor Deposition,Negative,,-20.2,100000.0,A,Mouse,Peritoneal Cavity,Macrophage,Adult,24,5.0,WST-1,,95.604,10.1371/journal.pone.0065756,106,,24.6,,Macrophages,PLoS ONE,Public Library of Science (PLoS),2013,Modulation of Apoptotic Pathways of Macrophages by Surface-Functionalized Multi-Walled Carbon Nanotubes,True,True,gold,106_jiang2013.pdf,1
3358,C,Nanotube,COOH,Chemical Vapor Deposition,Negative,,-20.2,100000.0,A,Mouse,Peritoneal Cavity,Macrophage,Adult,24,25.0,WST-1,,90.385,10.1371/journal.pone.0065756,106,,24.6,,Macrophages,PLoS ONE,Public Library of Science (PLoS),2013,Modulation of Apoptotic Pathways of Macrophages by Surface-Functionalized Multi-Walled Carbon Nanotubes,True,True,gold,106_jiang2013.pdf,1
3359,C,Nanotube,COOH,Chemical Vapor Deposition,Negative,,-20.2,100000.0,A,Mouse,Peritoneal Cavity,Macrophage,Adult,24,50.0,WST-1,,79.808,10.1371/journal.pone.0065756,106,,24.6,,Macrophages,PLoS ONE,Public Library of Science (PLoS),2013,Modulation of Apoptotic Pathways of Macrophages by Surface-Functionalized Multi-Walled Carbon Nanotubes,True,True,gold,106_jiang2013.pdf,1
3360,C,Nanotube,COOH,Chemical Vapor Deposition,Negative,,-20.2,100000.0,A,Mouse,Peritoneal Cavity,Macrophage,Adult,24,75.0,WST-1,,59.753,10.1371/journal.pone.0065756,106,,24.6,,Macrophages,PLoS ONE,Public Library of Science (PLoS),2013,Modulation of Apoptotic Pathways of Macrophages by Surface-Functionalized Multi-Walled Carbon Nanotubes,True,True,gold,106_jiang2013.pdf,1
3361,C,Nanotube,COOH,Chemical Vapor Deposition,Negative,,-20.2,100000.0,A,Mouse,Peritoneal Cavity,Macrophage,Adult,24,100.0,WST-1,,55.632,10.1371/journal.pone.0065756,106,,24.6,,Macrophages,PLoS ONE,Public Library of Science (PLoS),2013,Modulation of Apoptotic Pathways of Macrophages by Surface-Functionalized Multi-Walled Carbon Nanotubes,True,True,gold,106_jiang2013.pdf,1
3362,C,Nanotube,PEG,Chemical Vapor Deposition,Negative,,-35.6,100000.0,A,Mouse,Peritoneal Cavity,Macrophage,Adult,24,5.0,WST-1,,96.566,10.1371/journal.pone.0065756,106,,27.3,,Macrophages,PLoS ONE,Public Library of Science (PLoS),2013,Modulation of Apoptotic Pathways of Macrophages by Surface-Functionalized Multi-Walled Carbon Nanotubes,True,True,gold,106_jiang2013.pdf,1
3363,C,Nanotube,PEG,Chemical Vapor Deposition,Negative,,-35.6,100000.0,A,Mouse,Peritoneal Cavity,Macrophage,Adult,24,25.0,WST-1,,91.484,10.1371/journal.pone.0065756,106,,27.3,,Macrophages,PLoS ONE,Public Library of Science (PLoS),2013,Modulation of Apoptotic Pathways of Macrophages by Surface-Functionalized Multi-Walled Carbon Nanotubes,True,True,gold,106_jiang2013.pdf,1
3364,C,Nanotube,PEG,Chemical Vapor Deposition,Negative,,-35.6,100000.0,A,Mouse,Peritoneal Cavity,Macrophage,Adult,24,50.0,WST-1,,84.615,10.1371/journal.pone.0065756,106,,27.3,,Macrophages,PLoS ONE,Public Library of Science (PLoS),2013,Modulation of Apoptotic Pathways of Macrophages by Surface-Functionalized Multi-Walled Carbon Nanotubes,True,True,gold,106_jiang2013.pdf,1
3365,C,Nanotube,PEG,Chemical Vapor Deposition,Negative,,-35.6,100000.0,A,Mouse,Peritoneal Cavity,Macrophage,Adult,24,75.0,WST-1,,79.808,10.1371/journal.pone.0065756,106,,27.3,,Macrophages,PLoS ONE,Public Library of Science (PLoS),2013,Modulation of Apoptotic Pathways of Macrophages by Surface-Functionalized Multi-Walled Carbon Nanotubes,True,True,gold,106_jiang2013.pdf,1
3366,C,Nanotube,PEG,Chemical Vapor Deposition,Negative,,-35.6,100000.0,A,Mouse,Peritoneal Cavity,Macrophage,Adult,24,100.0,WST-1,,62.637,10.1371/journal.pone.0065756,106,,27.3,,Macrophages,PLoS ONE,Public Library of Science (PLoS),2013,Modulation of Apoptotic Pathways of Macrophages by Surface-Functionalized Multi-Walled Carbon Nanotubes,True,True,gold,106_jiang2013.pdf,1

File: pdf_tools/data/pairs/cytotox/109_long2017.csv
sn,material,shape,coat_functional_group,synthesis_method,surface_charge,size_in_medium_nm,zeta_in_medium_mv,no_of_cells_cells_well,human_animal,cell_source,cell_tissue,cell_morphology,cell_age,time_hr,concentration,test,test_indicator,viability_%,doi,article_list,core_nm,hydrodynamic_nm,potential_mv,cell_type,journal_name,publisher,year,title,journal_is_oa,is_oa,oa_status,pdf,access
3430,C,Nanotube,,Commercial,Neutral,,,40000.0,H,Human,Umbilical Vein,Endothelial,Embryonic,24,2.0,CCK-8,TetrazoliumSalt,97.09,10.1186/s12951-017-0318-x,109,,17.6,0.9,HUVEC,Journal of Nanobiotechnology,Springer Science and Business Media LLC,2017,The adverse vascular effects of multi-walled carbon nanotubes (MWCNTs) to human vein endothelial cells (HUVECs) in vitro: role of length of MWCNTs,True,True,gold,109_long2017.pdf,1
3431,C,Nanotube,,Commercial,Neutral,,,40000.0,H,Human,Umbilical Vein,Endothelial,Embryonic,24,4.0,CCK-8,TetrazoliumSalt,95.865,10.1186/s12951-017-0318-x,109,,17.6,0.9,HUVEC,Journal of Nanobiotechnology,Springer Science and Business Media LLC,2017,The adverse vascular effects of multi-walled carbon nanotubes (MWCNTs) to human vein endothelial cells (HUVECs) in vitro: role of length of MWCNTs,True,True,gold,109_long2017.pdf,1
3432,C,Nanotube,,Commercial,Neutral,,,40000.0,H,Human,Umbilical Vein,Endothelial,Embryonic,24,8.0,CCK-8,TetrazoliumSalt,92.496,10.1186/s12951-017-0318-x,109,,17.6,0.9,HUVEC,Journal of Nanobiotechnology,Springer Science and Business Media LLC,2017,The adverse vascular effects of multi-walled carbon nanotubes (MWCNTs) to human vein endothelial cells (HUVECs) in vitro: role of length of MWCNTs,True,True,gold,109_long2017.pdf,1
3433,C,Nanotube,,Commercial,Neutral,,,40000.0,H,Human,Umbilical Vein,Endothelial,Embryonic,24,16.0,CCK-8,TetrazoliumSalt,90.812,10.1186/s12951-017-0318-x,109,,17.6,0.9,HUVEC,Journal of Nanobiotechnology,Springer Science and Business Media LLC,2017,The adverse vascular effects of multi-walled carbon nanotubes (MWCNTs) to human vein endothelial cells (HUVECs) in vitro: role of length of MWCNTs,True,True,gold,109_long2017.pdf,1
3434,C,Nanotube,,Commercial,Neutral,,,40000.0,H,Human,Umbilical Vein,Endothelial,Embryonic,24,32.0,CCK-8,TetrazoliumSalt,85.452,10.1186/s12951-017-0318-x,109,,17.6,0.9,HUVEC,Journal of Nanobiotechnology,Springer Science and Business Media LLC,2017,The adverse vascular effects of multi-walled carbon nanotubes (MWCNTs) to human vein endothelial cells (HUVECs) in vitro: role of length of MWCNTs,True,True,gold,109_long2017.pdf,1
3435,C,Nanotube,,Commercial,Negative,,,40000.0,H,Human,Umbilical Vein,Endothelial,Embryonic,24,2.0,CCK-8,TetrazoliumSalt,92.496,10.1186/s12951-017-0318-x,109,,17.4,-18.9,HUVEC,Journal of Nanobiotechnology,Springer Science and Business Media LLC,2017,The adverse vascular effects of multi-walled carbon nanotubes (MWCNTs) to human vein endothelial cells (HUVECs) in vitro: role of length of MWCNTs,True,True,gold,109_long2017.pdf,1
3436,C,Nanotube,,Commercial,Negative,,,40000.0,H,Human,Umbilical Vein,Endothelial,Embryonic,24,4.0,CCK-8,TetrazoliumSalt,93.262,10.1186/s12951-017-0318-x,109,,17.4,-18.9,HUVEC,Journal of Nanobiotechnology,Springer Science and Business Media LLC,2017,The adverse vascular effects of multi-walled carbon nanotubes (MWCNTs) to human vein endothelial cells (HUVECs) in vitro: role of length of MWCNTs,True,True,gold,109_long2017.pdf,1
3437,C,Nanotube,,Commercial,Negative,,,40000.0,H,Human,Umbilical Vein,Endothelial,Embryonic,24,8.0,CCK-8,TetrazoliumSalt,89.587,10.1186/s12951-017-0318-x,109,,17.4,-18.9,HUVEC,Journal of Nanobiotechnology,Springer Science and Business Media LLC,2017,The adverse vascular effects of multi-walled carbon nanotubes (MWCNTs) to human vein endothelial cells (HUVECs) in vitro: role of length of MWCNTs,True,True,gold,109_long2017.pdf,1
3438,C,Nanotube,,Commercial,Negative,,,40000.0,H,Human,Umbilical Vein,Endothelial,Embryonic,24,16.0,CCK-8,TetrazoliumSalt,85.911,10.1186/s12951-017-0318-x,109,,17.4,-18.9,HUVEC,Journal of Nanobiotechnology,Springer Science and Business Media LLC,2017,The adverse vascular effects of multi-walled carbon nanotubes (MWCNTs) to human vein endothelial cells (HUVECs) in vitro: role of length of MWCNTs,True,True,gold,109_long2017.pdf,1
3439,C,Nanotube,,Commercial,Negative,,,40000.0,H,Human,Umbilical Vein,Endothelial,Embryonic,24,32.0,CCK-8,TetrazoliumSalt,81.317,10.1186/s12951-017-0318-x,109,,17.4,-18.9,HUVEC,Journal of Nanobiotechnology,Springer Science and Business Media LLC,2017,The adverse vascular effects of multi-walled carbon nanotubes (MWCNTs) to human vein endothelial cells (HUVECs) in vitro: role of length of MWCNTs,True,True,gold,109_long2017.pdf,1
3440,C,Nanotube,,Commercial,Neutral,,,40000.0,H,Human,Umbilical Vein,Endothelial,Embryonic,24,2.0,NRU,NeutralRed,101.23,10.1186/s12951-017-0318-x,109,,17.6,0.9,HUVEC,Journal of Nanobiotechnology,Springer Science and Business Media LLC,2017,The adverse vascular effects of multi-walled carbon nanotubes (MWCNTs) to human vein endothelial cells (HUVECs) in vitro: role of length of MWCNTs,True,True,gold,109_long2017.pdf,1
3441,C,Nanotube,,Commercial,Neutral,,,40000.0,H,Human,Umbilical Vein,Endothelial,Embryonic,24,4.0,NRU,NeutralRed,104.63,10.1186/s12951-017-0318-x,109,,17.6,0.9,HUVEC,Journal of Nanobiotechnology,Springer Science and Business Media LLC,2017,The adverse vascular effects of multi-walled carbon nanotubes (MWCNTs) to human vein endothelial cells (HUVECs) in vitro: role of length of MWCNTs,True,True,gold,109_long2017.pdf,1
3442,C,Nanotube,,Commercial,Neutral,,,40000.0,H,Human,Umbilical Vein,Endothelial,Embryonic,24,8.0,NRU,NeutralRed,104.63,10.1186/s12951-017-0318-x,109,,17.6,0.9,HUVEC,Journal of Nanobiotechnology,Springer Science and Business Media LLC,2017,The adverse vascular effects of multi-walled carbon nanotubes (MWCNTs) to human vein endothelial cells (HUVECs) in vitro: role of length of MWCNTs,True,True,gold,109_long2017.pdf,1
3443,C,Nanotube,,Commercial,Neutral,,,40000.0,H,Human,Umbilical Vein,Endothelial,Embryonic,24,16.0,NRU,NeutralRed,102.47,10.1186/s12951-017-0318-x,109,,17.6,0.9,HUVEC,Journal of Nanobiotechnology,Springer Science and Business Media LLC,2017,The adverse vascular effects of multi-walled carbon nanotubes (MWCNTs) to human vein endothelial cells (HUVECs) in vitro: role of length of MWCNTs,True,True,gold,109_long2017.pdf,1
3444,C,Nanotube,,Commercial,Neutral,,,40000.0,H,Human,Umbilical Vein,Endothelial,Embryonic,24,32.0,NRU,NeutralRed,107.1,10.1186/s12951-017-0318-x,109,,17.6,0.9,HUVEC,Journal of Nanobiotechnology,Springer Science and Business Media LLC,2017,The adverse vascular effects of multi-walled carbon nanotubes (MWCNTs) to human vein endothelial cells (HUVECs) in vitro: role of length of MWCNTs,True,True,gold,109_long2017.pdf,1
3445,C,Nanotube,,Commercial,Negative,,,40000.0,H,Human,Umbilical Vein,Endothelial,Embryonic,24,2.0,NRU,NeutralRed,100.46,10.1186/s12951-017-0318-x,109,,17.4,-18.9,HUVEC,Journal of Nanobiotechnology,Springer Science and Business Media LLC,2017,The adverse vascular effects of multi-walled carbon nanotubes (MWCNTs) to human vein endothelial cells (HUVECs) in vitro: role of length of MWCNTs,True,True,gold,109_long2017.pdf,1
3446,C,Nanotube,,Commercial,Negative,,,40000.0,H,Human,Umbilical Vein,Endothelial,Embryonic,24,4.0,NRU,NeutralRed,99.691,10.1186/s12951-017-0318-x,109,,17.4,-18.9,HUVEC,Journal of Nanobiotechnology,Springer Science and Business Media LLC,2017,The adverse vascular effects of multi-walled carbon nanotubes (MWCNTs) to human vein endothelial cells (HUVECs) in vitro: role of length of MWCNTs,True,True,gold,109_long2017.pdf,1
3447,C,Nanotube,,Commercial,Negative,,,40000.0,H,Human,Umbilical Vein,Endothelial,Embryonic,24,8.0,NRU,NeutralRed,100.0,10.1186/s12951-017-0318-x,109,,17.4,-18.9,HUVEC,Journal of Nanobiotechnology,Springer Science and Business Media LLC,2017,The adverse vascular effects of multi-walled carbon nanotubes (MWCNTs) to human vein endothelial cells (HUVECs) in vitro: role of length of MWCNTs,True,True,gold,109_long2017.pdf,1
3448,C,Nanotube,,Commercial,Negative,,,40000.0,H,Human,Umbilical Vein,Endothelial,Embryonic,24,16.0,NRU,NeutralRed,96.296,10.1186/s12951-017-0318-x,109,,17.4,-18.9,HUVEC,Journal of Nanobiotechnology,Springer Science and Business Media LLC,2017,The adverse vascular effects of multi-walled carbon nanotubes (MWCNTs) to human vein endothelial cells (HUVECs) in vitro: role of length of MWCNTs,True,True,gold,109_long2017.pdf,1
3449,C,Nanotube,,Commercial,Negative,,,40000.0,H,Human,Umbilical Vein,Endothelial,Embryonic,24,32.0,NRU,NeutralRed,86.883,10.1186/s12951-017-0318-x,109,,17.4,-18.9,HUVEC,Journal of Nanobiotechnology,Springer Science and Business Media LLC,2017,The adverse vascular effects of multi-walled carbon nanotubes (MWCNTs) to human vein endothelial cells (HUVECs) in vitro: role of length of MWCNTs,True,True,gold,109_long2017.pdf,1

File: pdf_tools/data/pairs/cytotox/10_soenen2014.csv
sn,material,shape,coat_functional_group,synthesis_method,surface_charge,size_in_medium_nm,zeta_in_medium_mv,no_of_cells_cells_well,human_animal,cell_source,cell_tissue,cell_morphology,cell_age,time_hr,concentration,test,test_indicator,viability_%,doi,article_list,core_nm,hydrodynamic_nm,potential_mv,cell_type,journal_name,publisher,year,title,journal_is_oa,is_oa,oa_status,pdf,access
288,Au,Sphere,PEG,Chemical Reduction,Negative,,,50000.0,A,Rat,,,,24,,MTT,TetrazoliumSalt,96.951,10.1002/ppsc.201300357,10,,4.6,-7.6,PC12,Particle &amp; Particle Systems Characterization,Wiley,2014,The Cellular Interactions of PEGylated Gold Nanoparticles: Effect of PEGylation on Cellular Uptake and Cytotoxicity,False,True,green,10_soenen2014.pdf,1
289,Au,Sphere,PEG,Chemical Reduction,Negative,,,50000.0,A,Rat,,,,24,,MTT,TetrazoliumSalt,95.654,10.1002/ppsc.201300357,10,,4.6,-7.6,PC12,Particle &amp; Particle Systems Characterization,Wiley,2014,The Cellular Interactions of PEGylated Gold Nanoparticles: Effect of PEGylation on Cellular Uptake and Cytotoxicity,False,True,green,10_soenen2014.pdf,1
290,Au,Sphere,PEG,Chemical Reduction,Negative,,,50000.0,A,Rat,,,,24,,MTT,TetrazoliumSalt,94.214,10.1002/ppsc.201300357,10,,4.6,-7.6,PC12,Particle &amp; Particle Systems Characterization,Wiley,2014,The Cellular Interactions of PEGylated Gold Nanoparticles: Effect of PEGylation on Cellular Uptake and Cytotoxicity,False,True,green,10_soenen2014.pdf,1
291,Au,Sphere,PEG,Chemical Reduction,Negative,,,50000.0,A,Rat,,,,24,,MTT,TetrazoliumSalt,92.053,10.1002/ppsc.201300357,10,,4.6,-7.6,PC12,Particle &amp; Particle Systems Characterization,Wiley,2014,The Cellular Interactions of PEGylated Gold Nanoparticles: Effect of PEGylation on Cellular Uptake and Cytotoxicity,False,True,green,10_soenen2014.pdf,1
292,Au,Sphere,PEG,Chemical Reduction,Negative,,,50000.0,A,Rat,,,,24,,MTT,TetrazoliumSalt,94.934,10.1002/ppsc.201300357,10,,4.6,-7.6,PC12,Particle &amp; Particle Systems Characterization,Wiley,2014,The Cellular Interactions of PEGylated Gold Nanoparticles: Effect of PEGylation on Cellular Uptake and Cytotoxicity,False,True,green,10_soenen2014.pdf,1
293,Au,Sphere,PEG,Chemical Reduction,Negative,,,50000.0,A,Rat,,,,24,,MTT,TetrazoliumSalt,84.706,10.1002/ppsc.201300357,10,,4.6,-7.6,PC12,Particle &amp; Particle Systems Characterization,Wiley,2014,The Cellular Interactions of PEGylated Gold Nanoparticles: Effect of PEGylation on Cellular Uptake and Cytotoxicity,False,True,green,10_soenen2014.pdf,1
294,Au,Sphere,PEG,Chemical Reduction,Negative,,,50000.0,A,Rat,,,,24,,MTT,TetrazoliumSalt,77.647,10.1002/ppsc.201300357,10,,4.6,-7.6,PC12,Particle &amp; Particle Systems Characterization,Wiley,2014,The Cellular Interactions of PEGylated Gold Nanoparticles: Effect of PEGylation on Cellular Uptake and Cytotoxicity,False,True,green,10_soenen2014.pdf,1
295,Au,Sphere,PEG,Chemical Reduction,Negative,,,50000.0,H,Human,Umbilical Vein,Endothelial,,24,,MTT,TetrazoliumSalt,94.934,10.1002/ppsc.201300357,10,,4.6,-7.6,HUVEC,Particle &amp; Particle Systems Characterization,Wiley,2014,The Cellular Interactions of PEGylated Gold Nanoparticles: Effect of PEGylation on Cellular Uptake and Cytotoxicity,False,True,green,10_soenen2014.pdf,1
296,Au,Sphere,PEG,Chemical Reduction,Negative,,,50000.0,H,Human,Umbilical Vein,Endothelial,,24,,MTT,TetrazoliumSalt,96.807,10.1002/ppsc.201300357,10,,4.6,-7.6,HUVEC,Particle &amp; Particle Systems Characterization,Wiley,2014,The Cellular Interactions of PEGylated Gold Nanoparticles: Effect of PEGylation on Cellular Uptake and Cytotoxicity,False,True,green,10_soenen2014.pdf,1
297,Au,Sphere,PEG,Chemical Reduction,Negative,,,50000.0,H,Human,Umbilical Vein,Endothelial,,24,,MTT,TetrazoliumSalt,94.646,10.1002/ppsc.201300357,10,,4.6,-7.6,HUVEC,Particle &amp; Particle Systems Characterization,Wiley,2014,The Cellular Interactions of PEGylated Gold Nanoparticles: Effect of PEGylation on Cellular Uptake and Cytotoxicity,False,True,green,10_soenen2014.pdf,1
298,Au,Sphere,PEG,Chemical Reduction,Negative,,,50000.0,H,Human,Umbilical Vein,Endothelial,,24,,MTT,TetrazoliumSalt,91.909,10.1002/ppsc.201300357,10,,4.6,-7.6,HUVEC,Particle &amp; Particle Systems Characterization,Wiley,2014,The Cellular Interactions of PEGylated Gold Nanoparticles: Effect of PEGylation on Cellular Uptake and Cytotoxicity,False,True,green,10_soenen2014.pdf,1
299,Au,Sphere,PEG,Chemical Reduction,Negative,,,50000.0,H,Human,Umbilical Vein,Endothelial,,24,,MTT,TetrazoliumSalt,86.002,10.1002/ppsc.201300357,10,,4.6,-7.6,HUVEC,Particle &amp; Particle Systems Characterization,Wiley,2014,The Cellular Interactions of PEGylated Gold Nanoparticles: Effect of PEGylation on Cellular Uptake and Cytotoxicity,False,True,green,10_soenen2014.pdf,1
300,Au,Sphere,PEG,Chemical Reduction,Negative,,,50000.0,H,Human,Umbilical Vein,Endothelial,,24,,MTT,TetrazoliumSalt,72.029,10.1002/ppsc.201300357,10,,4.6,-7.6,HUVEC,Particle &amp; Particle Systems Characterization,Wiley,2014,The Cellular Interactions of PEGylated Gold Nanoparticles: Effect of PEGylation on Cellular Uptake and Cytotoxicity,False,True,green,10_soenen2014.pdf,1
301,Au,Sphere,PEG,Chemical Reduction,Negative,,,50000.0,H,Human,Umbilical Vein,Endothelial,,24,,MTT,TetrazoliumSalt,53.733,10.1002/ppsc.201300357,10,,4.6,-7.6,HUVEC,Particle &amp; Particle Systems Characterization,Wiley,2014,The Cellular Interactions of PEGylated Gold Nanoparticles: Effect of PEGylation on Cellular Uptake and Cytotoxicity,False,True,green,10_soenen2014.pdf,1
302,Au,Sphere,PEG,Chemical Reduction,Negative,,,50000.0,A,Mouse,Cerebellum,Neuronal,,24,,MTT,TetrazoliumSalt,91.477,10.1002/ppsc.201300357,10,,4.6,-7.6,C17.2,Particle &amp; Particle Systems Characterization,Wiley,2014,The Cellular Interactions of PEGylated Gold Nanoparticles: Effect of PEGylation on Cellular Uptake and Cytotoxicity,False,True,green,10_soenen2014.pdf,1
303,Au,Sphere,PEG,Chemical Reduction,Negative,,,50000.0,A,Mouse,Cerebellum,Neuronal,,24,,MTT,TetrazoliumSalt,93.637,10.1002/ppsc.201300357,10,,4.6,-7.6,C17.2,Particle &amp; Particle Systems Characterization,Wiley,2014,The Cellular Interactions of PEGylated Gold Nanoparticles: Effect of PEGylation on Cellular Uptake and Cytotoxicity,False,True,green,10_soenen2014.pdf,1
304,Au,Sphere,PEG,Chemical Reduction,Negative,,,50000.0,A,Mouse,Cerebellum,Neuronal,,24,,MTT,TetrazoliumSalt,95.51,10.1002/ppsc.201300357,10,,4.6,-7.6,C17.2,Particle &amp; Particle Systems Characterization,Wiley,2014,The Cellular Interactions of PEGylated Gold Nanoparticles: Effect of PEGylation on Cellular Uptake and Cytotoxicity,False,True,green,10_soenen2014.pdf,1
305,Au,Sphere,PEG,Chemical Reduction,Negative,,,50000.0,A,Mouse,Cerebellum,Neuronal,,24,,MTT,TetrazoliumSalt,92.341,10.1002/ppsc.201300357,10,,4.6,-7.6,C17.2,Particle &amp; Particle Systems Characterization,Wiley,2014,The Cellular Interactions of PEGylated Gold Nanoparticles: Effect of PEGylation on Cellular Uptake and Cytotoxicity,False,True,green,10_soenen2014.pdf,1
306,Au,Sphere,PEG,Chemical Reduction,Negative,,,50000.0,A,Mouse,Cerebellum,Neuronal,,24,,MTT,TetrazoliumSalt,88.739,10.1002/ppsc.201300357,10,,4.6,-7.6,C17.2,Particle &amp; Particle Systems Characterization,Wiley,2014,The Cellular Interactions of PEGylated Gold Nanoparticles: Effect of PEGylation on Cellular Uptake and Cytotoxicity,False,True,green,10_soenen2014.pdf,1
307,Au,Sphere,PEG,Chemical Reduction,Negative,,,50000.0,A,Mouse,Cerebellum,Neuronal,,24,,MTT,TetrazoliumSalt,82.545,10.1002/ppsc.201300357,10,,4.6,-7.6,C17.2,Particle &amp; Particle Systems Characterization,Wiley,2014,The Cellular Interactions of PEGylated Gold Nanoparticles: Effect of PEGylation on Cellular Uptake and Cytotoxicity,False,True,green,10_soenen2014.pdf,1
308,Au,Sphere,PEG,Chemical Reduction,Negative,,,50000.0,A,Mouse,Cerebellum,Neuronal,,24,,MTT,TetrazoliumSalt,71.597,10.1002/ppsc.201300357,10,,4.6,-7.6,C17.2,Particle &amp; Particle Systems Characterization,Wiley,2014,The Cellular Interactions of PEGylated Gold Nanoparticles: Effect of PEGylation on Cellular Uptake and Cytotoxicity,False,True,green,10_soenen2014.pdf,1
6096,Au,,PEG,,,,,,A,,,,,24,,MTT,,91.45107,10.1002/ppsc.201300357,10,,21.7,-7.6,C17.2,Particle &amp; Particle Systems Characterization,Wiley,2014,The Cellular Interactions of PEGylated Gold Nanoparticles: Effect of PEGylation on Cellular Uptake and Cytotoxicity,False,True,green,10_soenen2014.pdf,1
6097,Au,,PEG,,,,,,A,,,,,24,,MTT,,93.26634,10.1002/ppsc.201300357,10,,21.7,-7.6,C17.2,Particle &amp; Particle Systems Characterization,Wiley,2014,The Cellular Interactions of PEGylated Gold Nanoparticles: Effect of PEGylation on Cellular Uptake and Cytotoxicity,False,True,green,10_soenen2014.pdf,1
6098,Au,,PEG,,,,,,A,,,,,24,,MTT,,95.39359,10.1002/ppsc.201300357,10,,21.7,-7.6,C17.2,Particle &amp; Particle Systems Characterization,Wiley,2014,The Cellular Interactions of PEGylated Gold Nanoparticles: Effect of PEGylation on Cellular Uptake and Cytotoxicity,False,True,green,10_soenen2014.pdf,1
6099,Au,,PEG,,,,,,A,,,,,24,,MTT,,92.55768,10.1002/ppsc.201300357,10,,21.7,-7.6,C17.2,Particle &amp; Particle Systems Characterization,Wiley,2014,The Cellular Interactions of PEGylated Gold Nanoparticles: Effect of PEGylation on Cellular Uptake and Cytotoxicity,False,True,green,10_soenen2014.pdf,1
6100,Au,,PEG,,,,,,A,,,Endothelial,,24,,MTT,,88.172,10.1002/ppsc.201300357,10,,21.7,-7.6,C17.2,Particle &amp; Particle Systems Characterization,Wiley,2014,The Cellular Interactions of PEGylated Gold Nanoparticles: Effect of PEGylation on Cellular Uptake and Cytotoxicity,False,True,green,10_soenen2014.pdf,1
6101,Au,,PEG,,,,,,A,,,Endothelial,,24,,MTT,,82.23656,10.1002/ppsc.201300357,10,,21.7,-7.6,C17.2,Particle &amp; Particle Systems Characterization,Wiley,2014,The Cellular Interactions of PEGylated Gold Nanoparticles: Effect of PEGylation on Cellular Uptake and Cytotoxicity,False,True,green,10_soenen2014.pdf,1
6102,Au,,PEG,,,,,,A,,,Endothelial,,24,,MTT,,71.33922,10.1002/ppsc.201300357,10,,21.7,-7.6,C17.2,Particle &amp; Particle Systems Characterization,Wiley,2014,The Cellular Interactions of PEGylated Gold Nanoparticles: Effect of PEGylation on Cellular Uptake and Cytotoxicity,False,True,green,10_soenen2014.pdf,1
6103,Au,,PEG,,,,,,H,Human,Umbilical cord,Endothelial,,24,,MTT,,95.48146,10.1002/ppsc.201300357,10,,21.7,-7.6,HUVEC,Particle &amp; Particle Systems Characterization,Wiley,2014,The Cellular Interactions of PEGylated Gold Nanoparticles: Effect of PEGylation on Cellular Uptake and Cytotoxicity,False,True,green,10_soenen2014.pdf,1
6104,Au,,PEG,,,,,,H,Human,Umbilical cord,Endothelial,,24,,MTT,,96.98729,10.1002/ppsc.201300357,10,,21.7,-7.6,HUVEC,Particle &amp; Particle Systems Characterization,Wiley,2014,The Cellular Interactions of PEGylated Gold Nanoparticles: Effect of PEGylation on Cellular Uptake and Cytotoxicity,False,True,green,10_soenen2014.pdf,1
6105,Au,,PEG,,,,,,H,Human,Umbilical cord,Endothelial,,24,,MTT,,94.15328,10.1002/ppsc.201300357,10,,21.7,-7.6,HUVEC,Particle &amp; Particle Systems Characterization,Wiley,2014,The Cellular Interactions of PEGylated Gold Nanoparticles: Effect of PEGylation on Cellular Uptake and Cytotoxicity,False,True,green,10_soenen2014.pdf,1
6106,Au,,PEG,,,,,,H,Human,Umbilical cord,Endothelial,,24,,MTT,,91.93752,10.1002/ppsc.201300357,10,,21.7,-7.6,HUVEC,Particle &amp; Particle Systems Characterization,Wiley,2014,The Cellular Interactions of PEGylated Gold Nanoparticles: Effect of PEGylation on Cellular Uptake and Cytotoxicity,False,True,green,10_soenen2014.pdf,1
6107,Au,,PEG,,,,,,H,Human,Umbilical cord,Endothelial,,24,,MTT,,85.69136,10.1002/ppsc.201300357,10,,21.7,-7.6,HUVEC,Particle &amp; Particle Systems Characterization,Wiley,2014,The Cellular Interactions of PEGylated Gold Nanoparticles: Effect of PEGylation on Cellular Uptake and Cytotoxicity,False,True,green,10_soenen2014.pdf,1
6108,Au,,PEG,,,,,,H,Human,Umbilical cord,Endothelial,,24,,MTT,,72.00394,10.1002/ppsc.201300357,10,,21.7,-7.6,HUVEC,Particle &amp; Particle Systems Characterization,Wiley,2014,The Cellular Interactions of PEGylated Gold Nanoparticles: Effect of PEGylation on Cellular Uptake and Cytotoxicity,False,True,green,10_soenen2014.pdf,1
6109,Au,,PEG,,,,,,H,Human,Umbilical cord,Endothelial,,24,,MTT,,53.66471,10.1002/ppsc.201300357,10,,21.7,-7.6,HUVEC,Particle &amp; Particle Systems Characterization,Wiley,2014,The Cellular Interactions of PEGylated Gold Nanoparticles: Effect of PEGylation on Cellular Uptake and Cytotoxicity,False,True,green,10_soenen2014.pdf,1
6110,Au,,PEG,,,,,,A,Rat,,,,24,,MTT,,96.72178,10.1002/ppsc.201300357,10,,21.7,-7.6,PC12,Particle &amp; Particle Systems Characterization,Wiley,2014,The Cellular Interactions of PEGylated Gold Nanoparticles: Effect of PEGylation on Cellular Uptake and Cytotoxicity,False,True,green,10_soenen2014.pdf,1
6111,Au,,PEG,,,,,,A,Rat,,,,24,,MTT,,96.3684,10.1002/ppsc.201300357,10,,21.7,-7.6,PC12,Particle &amp; Particle Systems Characterization,Wiley,2014,The Cellular Interactions of PEGylated Gold Nanoparticles: Effect of PEGylation on Cellular Uptake and Cytotoxicity,False,True,green,10_soenen2014.pdf,1
6112,Au,,PEG,,,,,,A,Rat,,,,24,,MTT,,94.15264,10.1002/ppsc.201300357,10,,21.7,-7.6,PC12,Particle &amp; Particle Systems Characterization,Wiley,2014,The Cellular Interactions of PEGylated Gold Nanoparticles: Effect of PEGylation on Cellular Uptake and Cytotoxicity,False,True,green,10_soenen2014.pdf,1
6113,Au,,PEG,,,,,,A,Rat,,,,24,,MTT,,92.24696,10.1002/ppsc.201300357,10,,21.7,-7.6,PC12,Particle &amp; Particle Systems Characterization,Wiley,2014,The Cellular Interactions of PEGylated Gold Nanoparticles: Effect of PEGylation on Cellular Uptake and Cytotoxicity,False,True,green,10_soenen2014.pdf,1
6114,Au,,PEG,,,,,,A,Rat,,,,24,,MTT,,95.30382,10.1002/ppsc.201300357,10,,21.7,-7.6,PC12,Particle &amp; Particle Systems Characterization,Wiley,2014,The Cellular Interactions of PEGylated Gold Nanoparticles: Effect of PEGylation on Cellular Uptake and Cytotoxicity,False,True,green,10_soenen2014.pdf,1
6115,Au,,PEG,,,,,,A,Rat,,,,24,,MTT,,84.09704,10.1002/ppsc.201300357,10,,21.7,-7.6,PC12,Particle &amp; Particle Systems Characterization,Wiley,2014,The Cellular Interactions of PEGylated Gold Nanoparticles: Effect of PEGylation on Cellular Uptake and Cytotoxicity,False,True,green,10_soenen2014.pdf,1
6116,Au,,PEG,,,,,,A,Rat,,,,24,,MTT,,77.5408,10.1002/ppsc.201300357,10,,21.7,-7.6,PC12,Particle &amp; Particle Systems Characterization,Wiley,2014,The Cellular Interactions of PEGylated Gold Nanoparticles: Effect of PEGylation on Cellular Uptake and Cytotoxicity,False,True,green,10_soenen2014.pdf,1

File: pdf_tools/data/pairs/cytotox/110_zakrzewska2015.csv
sn,material,shape,coat_functional_group,synthesis_method,surface_charge,size_in_medium_nm,zeta_in_medium_mv,no_of_cells_cells_well,human_animal,cell_source,cell_tissue,cell_morphology,cell_age,time_hr,concentration,test,test_indicator,viability_%,doi,article_list,core_nm,hydrodynamic_nm,potential_mv,cell_type,journal_name,publisher,year,title,journal_is_oa,is_oa,oa_status,pdf,access
3450,C,Sphere,,Explosion,Negative,,,10000.0,H,Human,Brain,,,2,20.0,MTT,TetrazoliumSalt,98.956,10.1371/journal.pone.0122579,110,,4.0,-35.6,U87,PLOS ONE,Public Library of Science (PLoS),2015,"Analysis of the Cytotoxicity of Carbon-Based Nanoparticles, Diamond and Graphite, in Human Glioblastoma and Hepatoma Cell Lines",True,True,gold,110_zakrzewska2015.pdf,1
3451,C,Sphere,,Explosion,Negative,,,10000.0,H,Human,Brain,,,2,50.0,MTT,TetrazoliumSalt,100.42,10.1371/journal.pone.0122579,110,,4.0,-35.6,U87,PLOS ONE,Public Library of Science (PLoS),2015,"Analysis of the Cytotoxicity of Carbon-Based Nanoparticles, Diamond and Graphite, in Human Glioblastoma and Hepatoma Cell Lines",True,True,gold,110_zakrzewska2015.pdf,1
3452,C,Sphere,,Explosion,Negative,,,10000.0,H,Human,Brain,,,2,100.0,MTT,TetrazoliumSalt,102.92,10.1371/journal.pone.0122579,110,,4.0,-35.6,U87,PLOS ONE,Public Library of Science (PLoS),2015,"Analysis of the Cytotoxicity of Carbon-Based Nanoparticles, Diamond and Graphite, in Human Glioblastoma and Hepatoma Cell Lines",True,True,gold,110_zakrzewska2015.pdf,1
3453,C,Sphere,,Explosion,Positive,,,10000.0,H,Human,Brain,,,2,20.0,MTT,TetrazoliumSalt,70.146,10.1371/journal.pone.0122579,110,,4.0,31.4,U87,PLOS ONE,Public Library of Science (PLoS),2015,"Analysis of the Cytotoxicity of Carbon-Based Nanoparticles, Diamond and Graphite, in Human Glioblastoma and Hepatoma Cell Lines",True,True,gold,110_zakrzewska2015.pdf,1
3454,C,Sphere,,Explosion,Positive,,,10000.0,H,Human,Brain,,,2,50.0,MTT,TetrazoliumSalt,78.288,10.1371/journal.pone.0122579,110,,4.0,31.4,U87,PLOS ONE,Public Library of Science (PLoS),2015,"Analysis of the Cytotoxicity of Carbon-Based Nanoparticles, Diamond and Graphite, in Human Glioblastoma and Hepatoma Cell Lines",True,True,gold,110_zakrzewska2015.pdf,1
3455,C,Sphere,,Explosion,Positive,,,10000.0,H,Human,Brain,,,2,100.0,MTT,TetrazoliumSalt,66.806,10.1371/journal.pone.0122579,110,,4.0,31.4,U87,PLOS ONE,Public Library of Science (PLoS),2015,"Analysis of the Cytotoxicity of Carbon-Based Nanoparticles, Diamond and Graphite, in Human Glioblastoma and Hepatoma Cell Lines",True,True,gold,110_zakrzewska2015.pdf,1
3456,C,Sphere,,Explosion,Negative,,,30000.0,H,Human,Liver,,,2,20.0,MTT,TetrazoliumSalt,113.14,10.1371/journal.pone.0122579,110,,4.0,-35.6,C3A,PLOS ONE,Public Library of Science (PLoS),2015,"Analysis of the Cytotoxicity of Carbon-Based Nanoparticles, Diamond and Graphite, in Human Glioblastoma and Hepatoma Cell Lines",True,True,gold,110_zakrzewska2015.pdf,1
3457,C,Sphere,,Explosion,Negative,,,30000.0,H,Human,Liver,,,2,50.0,MTT,TetrazoliumSalt,118.48,10.1371/journal.pone.0122579,110,,4.0,-35.6,C3A,PLOS ONE,Public Library of Science (PLoS),2015,"Analysis of the Cytotoxicity of Carbon-Based Nanoparticles, Diamond and Graphite, in Human Glioblastoma and Hepatoma Cell Lines",True,True,gold,110_zakrzewska2015.pdf,1
3458,C,Sphere,,Explosion,Negative,,,30000.0,H,Human,Liver,,,2,100.0,MTT,TetrazoliumSalt,113.14,10.1371/journal.pone.0122579,110,,4.0,-35.6,C3A,PLOS ONE,Public Library of Science (PLoS),2015,"Analysis of the Cytotoxicity of Carbon-Based Nanoparticles, Diamond and Graphite, in Human Glioblastoma and Hepatoma Cell Lines",True,True,gold,110_zakrzewska2015.pdf,1
3459,C,Sphere,,Explosion,Positive,,,30000.0,H,Human,Liver,,,2,20.0,MTT,TetrazoliumSalt,89.528,10.1371/journal.pone.0122579,110,,4.0,31.4,C3A,PLOS ONE,Public Library of Science (PLoS),2015,"Analysis of the Cytotoxicity of Carbon-Based Nanoparticles, Diamond and Graphite, in Human Glioblastoma and Hepatoma Cell Lines",True,True,gold,110_zakrzewska2015.pdf,1
3460,C,Sphere,,Explosion,Positive,,,30000.0,H,Human,Liver,,,2,50.0,MTT,TetrazoliumSalt,110.06,10.1371/journal.pone.0122579,110,,4.0,31.4,C3A,PLOS ONE,Public Library of Science (PLoS),2015,"Analysis of the Cytotoxicity of Carbon-Based Nanoparticles, Diamond and Graphite, in Human Glioblastoma and Hepatoma Cell Lines",True,True,gold,110_zakrzewska2015.pdf,1
3461,C,Sphere,,Explosion,Positive,,,30000.0,H,Human,Liver,,,2,100.0,MTT,TetrazoliumSalt,99.179,10.1371/journal.pone.0122579,110,,4.0,31.4,C3A,PLOS ONE,Public Library of Science (PLoS),2015,"Analysis of the Cytotoxicity of Carbon-Based Nanoparticles, Diamond and Graphite, in Human Glioblastoma and Hepatoma Cell Lines",True,True,gold,110_zakrzewska2015.pdf,1
3462,C,Sphere,,Explosion,Negative,,,10000.0,H,Human,Brain,,,24,20.0,MTT,TetrazoliumSalt,90.947,10.1371/journal.pone.0122579,110,,4.0,-35.6,U87,PLOS ONE,Public Library of Science (PLoS),2015,"Analysis of the Cytotoxicity of Carbon-Based Nanoparticles, Diamond and Graphite, in Human Glioblastoma and Hepatoma Cell Lines",True,True,gold,110_zakrzewska2015.pdf,1
3463,C,Sphere,,Explosion,Negative,,,10000.0,H,Human,Brain,,,24,50.0,MTT,TetrazoliumSalt,96.091,10.1371/journal.pone.0122579,110,,4.0,-35.6,U87,PLOS ONE,Public Library of Science (PLoS),2015,"Analysis of the Cytotoxicity of Carbon-Based Nanoparticles, Diamond and Graphite, in Human Glioblastoma and Hepatoma Cell Lines",True,True,gold,110_zakrzewska2015.pdf,1
3464,C,Sphere,,Explosion,Negative,,,10000.0,H,Human,Brain,,,24,100.0,MTT,TetrazoliumSalt,103.09,10.1371/journal.pone.0122579,110,,4.0,-35.6,U87,PLOS ONE,Public Library of Science (PLoS),2015,"Analysis of the Cytotoxicity of Carbon-Based Nanoparticles, Diamond and Graphite, in Human Glioblastoma and Hepatoma Cell Lines",True,True,gold,110_zakrzewska2015.pdf,1
3465,C,Sphere,,Explosion,Positive,,,10000.0,H,Human,Brain,,,24,20.0,MTT,TetrazoliumSalt,75.309,10.1371/journal.pone.0122579,110,,4.0,31.4,U87,PLOS ONE,Public Library of Science (PLoS),2015,"Analysis of the Cytotoxicity of Carbon-Based Nanoparticles, Diamond and Graphite, in Human Glioblastoma and Hepatoma Cell Lines",True,True,gold,110_zakrzewska2015.pdf,1
3466,C,Sphere,,Explosion,Positive,,,10000.0,H,Human,Brain,,,24,50.0,MTT,TetrazoliumSalt,68.724,10.1371/journal.pone.0122579,110,,4.0,31.4,U87,PLOS ONE,Public Library of Science (PLoS),2015,"Analysis of the Cytotoxicity of Carbon-Based Nanoparticles, Diamond and Graphite, in Human Glioblastoma and Hepatoma Cell Lines",True,True,gold,110_zakrzewska2015.pdf,1
3467,C,Sphere,,Explosion,Positive,,,10000.0,H,Human,Brain,,,24,100.0,MTT,TetrazoliumSalt,57.613,10.1371/journal.pone.0122579,110,,4.0,31.4,U87,PLOS ONE,Public Library of Science (PLoS),2015,"Analysis of the Cytotoxicity of Carbon-Based Nanoparticles, Diamond and Graphite, in Human Glioblastoma and Hepatoma Cell Lines",True,True,gold,110_zakrzewska2015.pdf,1
3468,C,Sphere,,Explosion,Negative,,,30000.0,H,Human,Liver,,,24,20.0,MTT,TetrazoliumSalt,100.85,10.1371/journal.pone.0122579,110,,4.0,-35.6,C3A,PLOS ONE,Public Library of Science (PLoS),2015,"Analysis of the Cytotoxicity of Carbon-Based Nanoparticles, Diamond and Graphite, in Human Glioblastoma and Hepatoma Cell Lines",True,True,gold,110_zakrzewska2015.pdf,1
3469,C,Sphere,,Explosion,Negative,,,30000.0,H,Human,Liver,,,24,50.0,MTT,TetrazoliumSalt,106.13,10.1371/journal.pone.0122579,110,,4.0,-35.6,C3A,PLOS ONE,Public Library of Science (PLoS),2015,"Analysis of the Cytotoxicity of Carbon-Based Nanoparticles, Diamond and Graphite, in Human Glioblastoma and Hepatoma Cell Lines",True,True,gold,110_zakrzewska2015.pdf,1
3470,C,Sphere,,Explosion,Negative,,,30000.0,H,Human,Liver,,,24,100.0,MTT,TetrazoliumSalt,110.36,10.1371/journal.pone.0122579,110,,4.0,-35.6,C3A,PLOS ONE,Public Library of Science (PLoS),2015,"Analysis of the Cytotoxicity of Carbon-Based Nanoparticles, Diamond and Graphite, in Human Glioblastoma and Hepatoma Cell Lines",True,True,gold,110_zakrzewska2015.pdf,1
3471,C,Sphere,,Explosion,Positive,,,30000.0,H,Human,Liver,,,24,20.0,MTT,TetrazoliumSalt,103.81,10.1371/journal.pone.0122579,110,,4.0,31.4,C3A,PLOS ONE,Public Library of Science (PLoS),2015,"Analysis of the Cytotoxicity of Carbon-Based Nanoparticles, Diamond and Graphite, in Human Glioblastoma and Hepatoma Cell Lines",True,True,gold,110_zakrzewska2015.pdf,1
3472,C,Sphere,,Explosion,Positive,,,30000.0,H,Human,Liver,,,24,50.0,MTT,TetrazoliumSalt,101.27,10.1371/journal.pone.0122579,110,,4.0,31.4,C3A,PLOS ONE,Public Library of Science (PLoS),2015,"Analysis of the Cytotoxicity of Carbon-Based Nanoparticles, Diamond and Graphite, in Human Glioblastoma and Hepatoma Cell Lines",True,True,gold,110_zakrzewska2015.pdf,1
3473,C,Sphere,,Explosion,Positive,,,30000.0,H,Human,Liver,,,24,100.0,MTT,TetrazoliumSalt,96.617,10.1371/journal.pone.0122579,110,,4.0,31.4,C3A,PLOS ONE,Public Library of Science (PLoS),2015,"Analysis of the Cytotoxicity of Carbon-Based Nanoparticles, Diamond and Graphite, in Human Glioblastoma and Hepatoma Cell Lines",True,True,gold,110_zakrzewska2015.pdf,1
