Repository: Mindvisio/SCINEX

# ChemX PDF Tools

Набор скриптов для получения open-access PDF по ChemX/Hugging Face датасетам.

## Установка

```bash
pip install -r requirements.txt
```

## 1. Сделать manifest DOI по домену

```bash
python 01_make_chemx_oa_manifests.py --domain benzimidazole
```

По всем доменам:

```bash
python 01_make_chemx_oa_manifests.py --domain all
```

Результат:

```text
manifests/benzimidazole_open_access_manifest.csv
manifests/_summary_open_access.csv
```

## 2. Скачать PDF через Unpaywall

```bash
python 02_download_chemx_pdfs.py \
  --domain benzimidazole \
  --email your_email@example.com \
  --out data/pdfs
```

По всем доменам:

```bash
python 02_download_chemx_pdfs.py \
  --domain all \

File: pdf_tools/data/pairs/cytotox/133_mccracken2013.csv
sn,material,shape,coat_functional_group,synthesis_method,surface_charge,size_in_medium_nm,zeta_in_medium_mv,no_of_cells_cells_well,human_animal,cell_source,cell_tissue,cell_morphology,cell_age,time_hr,concentration,test,test_indicator,viability_%,doi,article_list,core_nm,hydrodynamic_nm,potential_mv,cell_type,journal_name,publisher,year,title,journal_is_oa,is_oa,oa_status,pdf,access
4250,ZnO,,,,,,,,H,Human,Colon,Epithelial,A,24,,,Sytox Red,98.0,10.1021/tx400231u,133,,112.0,,Caco-2,Chemical Research in Toxicology,American Chemical Society (ACS),2013,Minimal Intestinal Epithelial Cell Toxicity in Response to Short- and Long-Term Food-Relevant Inorganic Nanoparticle Exposure,False,True,green,133_mccracken2013.pdf,1
4251,ZnO,,,,,,,,H,Human,Colon,Epithelial,A,24,,,Annexin V,100.0,10.1021/tx400231u,133,,112.0,,Caco-2,Chemical Research in Toxicology,American Chemical Society (ACS),2013,Minimal Intestinal Epithelial Cell Toxicity in Response to Short- and Long-Term Food-Relevant Inorganic Nanoparticle Exposure,False,True,green,133_mccracken2013.pdf,1
4252,ZnO,,,,,,,,H,Human,Colon,Epithelial,A,24,,LDH,LDH activity assay kit,81.05264,10.1021/tx400231u,133,,112.0,,Caco-2,Chemical Research in Toxicology,American Chemical Society (ACS),2013,Minimal Intestinal Epithelial Cell Toxicity in Response to Short- and Long-Term Food-Relevant Inorganic Nanoparticle Exposure,False,True,green,133_mccracken2013.pdf,1
4253,ZnO,,,,,,,,H,Human,Colon,Epithelial,A,24,,MTT,tetrazolium salt,69.63232,10.1021/tx400231u,133,,112.0,,Caco-2,Chemical Research in Toxicology,American Chemical Society (ACS),2013,Minimal Intestinal Epithelial Cell Toxicity in Response to Short- and Long-Term Food-Relevant Inorganic Nanoparticle Exposure,False,True,green,133_mccracken2013.pdf,1
4979,TiO2,,,,,,,,H,Human,Colon,Epithelial,A,24,,Live/Dead,Sytox Red,100.0,10.1021/tx400231u,133,,115.0,,Caco-2,Chemical Research in Toxicology,American Chemical Society (ACS),2013,Minimal Intestinal Epithelial Cell Toxicity in Response to Short- and Long-Term Food-Relevant Inorganic Nanoparticle Exposure,False,True,green,133_mccracken2013.pdf,1
4980,TiO2,,,,,,,,H,Human,Colon,Epithelial,A,24,,Live/Dead,Annexin V,100.0,10.1021/tx400231u,133,,115.0,,Caco-2,Chemical Research in Toxicology,American Chemical Society (ACS),2013,Minimal Intestinal Epithelial Cell Toxicity in Response to Short- and Long-Term Food-Relevant Inorganic Nanoparticle Exposure,False,True,green,133_mccracken2013.pdf,1
4981,TiO2,,,,,,,,H,Human,Colon,Epithelial,A,24,,LDH,LDH activity assay kit,100.2105,10.1021/tx400231u,133,,115.0,,Caco-2,Chemical Research in Toxicology,American Chemical Society (ACS),2013,Minimal Intestinal Epithelial Cell Toxicity in Response to Short- and Long-Term Food-Relevant Inorganic Nanoparticle Exposure,False,True,green,133_mccracken2013.pdf,1
4982,TiO2,,,,,,,,H,Human,Colon,Epithelial,A,24,,MTT,tetrazolium salt,99.42357,10.1021/tx400231u,133,,115.0,,Caco-2,Chemical Research in Toxicology,American Chemical Society (ACS),2013,Minimal Intestinal Epithelial Cell Toxicity in Response to Short- and Long-Term Food-Relevant Inorganic Nanoparticle Exposure,False,True,green,133_mccracken2013.pdf,1
4983,TiO2,,Digestive enzymes,,,,,,H,Human,Colon,Epithelial,A,24,,Live/Dead,Sytox Red,100.6091,10.1021/tx400231u,133,,115.0,,Caco-2,Chemical Research in Toxicology,American Chemical Society (ACS),2013,Minimal Intestinal Epithelial Cell Toxicity in Response to Short- and Long-Term Food-Relevant Inorganic Nanoparticle Exposure,False,True,green,133_mccracken2013.pdf,1
4984,TiO2,,Digestive enzymes,,,,,,H,Human,Colon,Epithelial,A,24,,Live/Dead,Annexin V,100.0,10.1021/tx400231u,133,,115.0,,Caco-2,Chemical Research in Toxicology,American Chemical Society (ACS),2013,Minimal Intestinal Epithelial Cell Toxicity in Response to Short- and Long-Term Food-Relevant Inorganic Nanoparticle Exposure,False,True,green,133_mccracken2013.pdf,1
4985,TiO2,,Digestive enzymes,,,,,,H,Human,Colon,Epithelial,A,24,,MTT,tetrazolium salt,89.2683,10.1021/tx400231u,133,,115.0,,Caco-2,Chemical Research in Toxicology,American Chemical Society (ACS),2013,Minimal Intestinal Epithelial Cell Toxicity in Response to Short- and Long-Term Food-Relevant Inorganic Nanoparticle Exposure,False,True,green,133_mccracken2013.pdf,1
5782,SiO2,,,,,,,,H,Human,Colon,Epithelial,A,24,,Live/Dead,Sytox Red,100.0,10.1021/tx400231u,133,,96.0,-11.0,Caco-2,Chemical Research in Toxicology,American Chemical Society (ACS),2013,Minimal Intestinal Epithelial Cell Toxicity in Response to Short- and Long-Term Food-Relevant Inorganic Nanoparticle Exposure,False,True,green,133_mccracken2013.pdf,1
5783,SiO2,,,,,,,,H,Human,Colon,Epithelial,A,24,,Live/Dead,Annexin V,100.0,10.1021/tx400231u,133,,96.0,-11.0,Caco-2,Chemical Research in Toxicology,American Chemical Society (ACS),2013,Minimal Intestinal Epithelial Cell Toxicity in Response to Short- and Long-Term Food-Relevant Inorganic Nanoparticle Exposure,False,True,green,133_mccracken2013.pdf,1
5784,SiO2,,,,,,,,H,Human,Colon,Epithelial,A,24,,LDH,LDH activity assay kit,105.3684,10.1021/tx400231u,133,,96.0,-11.0,Caco-2,Chemical Research in Toxicology,American Chemical Society (ACS),2013,Minimal Intestinal Epithelial Cell Toxicity in Response to Short- and Long-Term Food-Relevant Inorganic Nanoparticle Exposure,False,True,green,133_mccracken2013.pdf,1
5785,SiO2,,,,,,,,H,Human,Colon,Epithelial,A,24,,MTT,LDH activity assay kit,106.9953,10.1021/tx400231u,133,,96.0,-11.0,Caco-2,Chemical Research in Toxicology,American Chemical Society (ACS),2013,Minimal Intestinal Epithelial Cell Toxicity in Response to Short- and Long-Term Food-Relevant Inorganic Nanoparticle Exposure,False,True,green,133_mccracken2013.pdf,1
5786,SiO2,,Digestive enzymes,,,,,,H,Human,Colon,Epithelial,A,24,,Live/Dead,Sytox Red,100.5043,10.1021/tx400231u,133,,96.0,-11.0,Caco-2,Chemical Research in Toxicology,American Chemical Society (ACS),2013,Minimal Intestinal Epithelial Cell Toxicity in Response to Short- and Long-Term Food-Relevant Inorganic Nanoparticle Exposure,False,True,green,133_mccracken2013.pdf,1
5787,SiO2,,Digestive enzymes,,,,,,H,Human,Colon,Epithelial,A,24,,Live/Dead,Annexin V,100.0,10.1021/tx400231u,133,,96.0,-11.0,Caco-2,Chemical Research in Toxicology,American Chemical Society (ACS),2013,Minimal Intestinal Epithelial Cell Toxicity in Response to Short- and Long-Term Food-Relevant Inorganic Nanoparticle Exposure,False,True,green,133_mccracken2013.pdf,1
5788,SiO2,,Digestive enzymes,,,,,,H,Human,Colon,Epithelial,A,24,,MTT,tetrazolium salt,96.58537,10.1021/tx400231u,133,,96.0,-11.0,Caco-2,Chemical Research in Toxicology,American Chemical Society (ACS),2013,Minimal Intestinal Epithelial Cell Toxicity in Response to Short- and Long-Term Food-Relevant Inorganic Nanoparticle Exposure,False,True,green,133_mccracken2013.pdf,1

File: pdf_tools/data/pairs/cytotox/136_hanley2009.csv
sn,material,shape,coat_functional_group,synthesis_method,surface_charge,size_in_medium_nm,zeta_in_medium_mv,no_of_cells_cells_well,human_animal,cell_source,cell_tissue,cell_morphology,cell_age,time_hr,concentration,test,test_indicator,viability_%,doi,article_list,core_nm,hydrodynamic_nm,potential_mv,cell_type,journal_name,publisher,year,title,journal_is_oa,is_oa,oa_status,pdf,access
4335,ZnO,,,,,,,,H,Human,Blood,,A,24,,,propidium iodide,79.84496,10.1007/s11671-009-9413-8,136,,8.0,,CD3+ T cells,Nanoscale Research Letters,Springer Science and Business Media LLC,2009,The Influences of Cell Type and ZnO Nanoparticle Size on Immune Cell Cytotoxicity and Cytokine Induction,True,True,gold,136_hanley2009.pdf,1
4336,ZnO,,,,,,,,H,Human,Blood,,A,24,,,propidium iodide,72.48062,10.1007/s11671-009-9413-8,136,,8.0,,CD3+ T cells,Nanoscale Research Letters,Springer Science and Business Media LLC,2009,The Influences of Cell Type and ZnO Nanoparticle Size on Immune Cell Cytotoxicity and Cytokine Induction,True,True,gold,136_hanley2009.pdf,1
4337,ZnO,,,,,,,,H,Human,Blood,,A,24,,,propidium iodide,64.72868,10.1007/s11671-009-9413-8,136,,8.0,,CD3+ T cells,Nanoscale Research Letters,Springer Science and Business Media LLC,2009,The Influences of Cell Type and ZnO Nanoparticle Size on Immune Cell Cytotoxicity and Cytokine Induction,True,True,gold,136_hanley2009.pdf,1
4338,ZnO,,,,,,,,H,Human,Blood,,A,24,,,propidium iodide,43.79845,10.1007/s11671-009-9413-8,136,,8.0,,CD3+ T cells,Nanoscale Research Letters,Springer Science and Business Media LLC,2009,The Influences of Cell Type and ZnO Nanoparticle Size on Immune Cell Cytotoxicity and Cytokine Induction,True,True,gold,136_hanley2009.pdf,1
4339,ZnO,,,,,,,,H,Human,Blood,,A,24,,,propidium iodide,14.72868,10.1007/s11671-009-9413-8,136,,8.0,,CD3+ T cells,Nanoscale Research Letters,Springer Science and Business Media LLC,2009,The Influences of Cell Type and ZnO Nanoparticle Size on Immune Cell Cytotoxicity and Cytokine Induction,True,True,gold,136_hanley2009.pdf,1
4340,ZnO,,,,,,,,H,Human,Blood,,A,24,,,propidium iodide,69.37985,10.1007/s11671-009-9413-8,136,,8.0,,CD4+T cells,Nanoscale Research Letters,Springer Science and Business Media LLC,2009,The Influences of Cell Type and ZnO Nanoparticle Size on Immune Cell Cytotoxicity and Cytokine Induction,True,True,gold,136_hanley2009.pdf,1
4341,ZnO,,,,,,,,H,Human,Blood,,A,24,,,propidium iodide,68.21706,10.1007/s11671-009-9413-8,136,,8.0,,CD4+T cells,Nanoscale Research Letters,Springer Science and Business Media LLC,2009,The Influences of Cell Type and ZnO Nanoparticle Size on Immune Cell Cytotoxicity and Cytokine Induction,True,True,gold,136_hanley2009.pdf,1
4342,ZnO,,,,,,,,H,Human,Blood,,A,24,,,propidium iodide,64.34109,10.1007/s11671-009-9413-8,136,,8.0,,CD4+T cells,Nanoscale Research Letters,Springer Science and Business Media LLC,2009,The Influences of Cell Type and ZnO Nanoparticle Size on Immune Cell Cytotoxicity and Cytokine Induction,True,True,gold,136_hanley2009.pdf,1
4343,ZnO,,,,,,,,H,Human,Blood,,A,24,,,propidium iodide,47.67442,10.1007/s11671-009-9413-8,136,,8.0,,CD4+T cells,Nanoscale Research Letters,Springer Science and Business Media LLC,2009,The Influences of Cell Type and ZnO Nanoparticle Size on Immune Cell Cytotoxicity and Cytokine Induction,True,True,gold,136_hanley2009.pdf,1
4344,ZnO,,,,,,,,H,Human,Blood,,A,24,,,propidium iodide,24.8062,10.1007/s11671-009-9413-8,136,,8.0,,CD4+T cells,Nanoscale Research Letters,Springer Science and Business Media LLC,2009,The Influences of Cell Type and ZnO Nanoparticle Size on Immune Cell Cytotoxicity and Cytokine Induction,True,True,gold,136_hanley2009.pdf,1
4345,ZnO,,,,,,,,H,Human,Blood,,A,24,,,propidium iodide,89.14729,10.1007/s11671-009-9413-8,136,,8.0,,B cells,Nanoscale Research Letters,Springer Science and Business Media LLC,2009,The Influences of Cell Type and ZnO Nanoparticle Size on Immune Cell Cytotoxicity and Cytokine Induction,True,True,gold,136_hanley2009.pdf,1
4346,ZnO,,,,,,,,H,Human,Blood,,A,24,,,propidium iodide,81.00775,10.1007/s11671-009-9413-8,136,,8.0,,B cells,Nanoscale Research Letters,Springer Science and Business Media LLC,2009,The Influences of Cell Type and ZnO Nanoparticle Size on Immune Cell Cytotoxicity and Cytokine Induction,True,True,gold,136_hanley2009.pdf,1
4347,ZnO,,,,,,,,H,Human,Blood,,A,24,,,propidium iodide,67.05426,10.1007/s11671-009-9413-8,136,,8.0,,B cells,Nanoscale Research Letters,Springer Science and Business Media LLC,2009,The Influences of Cell Type and ZnO Nanoparticle Size on Immune Cell Cytotoxicity and Cytokine Induction,True,True,gold,136_hanley2009.pdf,1
4348,ZnO,,,,,,,,H,Human,Blood,,A,24,,,propidium iodide,43.41085,10.1007/s11671-009-9413-8,136,,8.0,,B cells,Nanoscale Research Letters,Springer Science and Business Media LLC,2009,The Influences of Cell Type and ZnO Nanoparticle Size on Immune Cell Cytotoxicity and Cytokine Induction,True,True,gold,136_hanley2009.pdf,1
4349,ZnO,,,,,,,,H,Human,Blood,,A,24,,,propidium iodide,21.31783,10.1007/s11671-009-9413-8,136,,8.0,,B cells,Nanoscale Research Letters,Springer Science and Business Media LLC,2009,The Influences of Cell Type and ZnO Nanoparticle Size on Immune Cell Cytotoxicity and Cytokine Induction,True,True,gold,136_hanley2009.pdf,1
4350,ZnO,,,,,,,,H,Human,Blood,,A,24,,,propidium iodide,62.7907,10.1007/s11671-009-9413-8,136,,8.0,,NK cells,Nanoscale Research Letters,Springer Science and Business Media LLC,2009,The Influences of Cell Type and ZnO Nanoparticle Size on Immune Cell Cytotoxicity and Cytokine Induction,True,True,gold,136_hanley2009.pdf,1
4351,ZnO,,,,,,,,H,Human,Blood,,A,24,,,propidium iodide,44.57364,10.1007/s11671-009-9413-8,136,,8.0,,NK cells,Nanoscale Research Letters,Springer Science and Business Media LLC,2009,The Influences of Cell Type and ZnO Nanoparticle Size on Immune Cell Cytotoxicity and Cytokine Induction,True,True,gold,136_hanley2009.pdf,1
4352,ZnO,,,,,,,,H,Human,Blood,,A,24,,,propidium iodide,26.74419,10.1007/s11671-009-9413-8,136,,8.0,,NK cells,Nanoscale Research Letters,Springer Science and Business Media LLC,2009,The Influences of Cell Type and ZnO Nanoparticle Size on Immune Cell Cytotoxicity and Cytokine Induction,True,True,gold,136_hanley2009.pdf,1
4353,ZnO,,,,,,,,H,Human,Blood,,A,24,,,propidium iodide,13.56589,10.1007/s11671-009-9413-8,136,,8.0,,NK cells,Nanoscale Research Letters,Springer Science and Business Media LLC,2009,The Influences of Cell Type and ZnO Nanoparticle Size on Immune Cell Cytotoxicity and Cytokine Induction,True,True,gold,136_hanley2009.pdf,1
4354,ZnO,,,,,,,,H,Human,Blood,,A,24,,,propidium iodide,3.100775,10.1007/s11671-009-9413-8,136,,8.0,,NK cells,Nanoscale Research Letters,Springer Science and Business Media LLC,2009,The Influences of Cell Type and ZnO Nanoparticle Size on Immune Cell Cytotoxicity and Cytokine Induction,True,True,gold,136_hanley2009.pdf,1
4355,ZnO,,,,,,,,H,Human,Blood,,A,24,,,propidium iodide,25.1938,10.1007/s11671-009-9413-8,136,,8.0,,Monocytes,Nanoscale Research Letters,Springer Science and Business Media LLC,2009,The Influences of Cell Type and ZnO Nanoparticle Size on Immune Cell Cytotoxicity and Cytokine Induction,True,True,gold,136_hanley2009.pdf,1
4356,ZnO,,,,,,,,H,Human,Blood,,A,24,,,propidium iodide,6.976744,10.1007/s11671-009-9413-8,136,,8.0,,Monocytes,Nanoscale Research Letters,Springer Science and Business Media LLC,2009,The Influences of Cell Type and ZnO Nanoparticle Size on Immune Cell Cytotoxicity and Cytokine Induction,True,True,gold,136_hanley2009.pdf,1
4357,ZnO,,,,,,,,H,Human,Blood,,A,24,,,propidium iodide,34.63439,10.1007/s11671-009-9413-8,136,,8.0,,T cells (all types),Nanoscale Research Letters,Springer Science and Business Media LLC,2009,The Influences of Cell Type and ZnO Nanoparticle Size on Immune Cell Cytotoxicity and Cytokine Induction,True,True,gold,136_hanley2009.pdf,1
4358,ZnO,,,,,,,,H,Human,Blood,,A,24,,,propidium iodide,44.3355,10.1007/s11671-009-9413-8,136,,8.0,,Naive T-cell,Nanoscale Research Letters,Springer Science and Business Media LLC,2009,The Influences of Cell Type and ZnO Nanoparticle Size on Immune Cell Cytotoxicity and Cytokine Induction,True,True,gold,136_hanley2009.pdf,1
4359,ZnO,,,,,,,,H,Human,Blood,,A,24,,,propidium iodide,18.08616,10.1007/s11671-009-9413-8,136,,8.0,,Memory T-cell,Nanoscale Research Letters,Springer Science and Business Media LLC,2009,The Influences of Cell Type and ZnO Nanoparticle Size on Immune Cell Cytotoxicity and Cytokine Induction,True,True,gold,136_hanley2009.pdf,1
4360,ZnO,,,,,,,,H,Human,Blood,,A,24,,,propidium iodide,19.89648,10.1007/s11671-009-9413-8,136,,4.0,,CD4+T cells,Nanoscale Research Letters,Springer Science and Business Media LLC,2009,The Influences of Cell Type and ZnO Nanoparticle Size on Immune Cell Cytotoxicity and Cytokine Induction,True,True,gold,136_hanley2009.pdf,1
4361,ZnO,,,,,,,,H,Human,Blood,,A,24,,,propidium iodide,29.9326,10.1007/s11671-009-9413-8,136,,3.0,,CD4+T cells,Nanoscale Research Letters,Springer Science and Business Media LLC,2009,The Influences of Cell Type and ZnO Nanoparticle Size on Immune Cell Cytotoxicity and Cytokine Induction,True,True,gold,136_hanley2009.pdf,1
4362,ZnO,,,,,,,,H,Human,Blood,,A,24,,,propidium iodide,55.32121,10.1007/s11671-009-9413-8,136,,20.0,,CD4+T cells,Nanoscale Research Letters,Springer Science and Business Media LLC,2009,The Influences of Cell Type and ZnO Nanoparticle Size on Immune Cell Cytotoxicity and Cytokine Induction,True,True,gold,136_hanley2009.pdf,1
4363,ZnO,,,,,,,,H,Human,Blood,,A,24,,,propidium iodide,62.23176,10.1007/s11671-009-9413-8,136,,4.0,,CD4+T cells,Nanoscale Research Letters,Springer Science and Business Media LLC,2009,The Influences of Cell Type and ZnO Nanoparticle Size on Immune Cell Cytotoxicity and Cytokine Induction,True,True,gold,136_hanley2009.pdf,1
4364,ZnO,,,,,,,,H,Human,Blood,,A,24,,,propidium iodide,19.74249,10.1007/s11671-009-9413-8,136,,4.0,,CD4+T cells,Nanoscale Research Letters,Springer Science and Business Media LLC,2009,The Influences of Cell Type and ZnO Nanoparticle Size on Immune Cell Cytotoxicity and Cytokine Induction,True,True,gold,136_hanley2009.pdf,1
4365,ZnO,,,,,,,,H,Human,Blood,,A,24,,,propidium iodide,2.575107,10.1007/s11671-009-9413-8,136,,4.0,,CD4+T cells,Nanoscale Research Letters,Springer Science and Business Media LLC,2009,The Influences of Cell Type and ZnO Nanoparticle Size on Immune Cell Cytotoxicity and Cytokine Induction,True,True,gold,136_hanley2009.pdf,1
4366,ZnO,,,,,,,,H,Human,Blood,,A,24,,,propidium iodide,77.25322,10.1007/s11671-009-9413-8,136,,20.0,,CD4+T cells,Nanoscale Research Letters,Springer Science and Business Media LLC,2009,The Influences of Cell Type and ZnO Nanoparticle Size on Immune Cell Cytotoxicity and Cytokine Induction,True,True,gold,136_hanley2009.pdf,1
4367,ZnO,,,,,,,,H,Human,Blood,,A,24,,,propidium iodide,50.64378,10.1007/s11671-009-9413-8,136,,20.0,,CD4+T cells,Nanoscale Research Letters,Springer Science and Business Media LLC,2009,The Influences of Cell Type and ZnO Nanoparticle Size on Immune Cell Cytotoxicity and Cytokine Induction,True,True,gold,136_hanley2009.pdf,1
4368,ZnO,,,,,,,,H,Human,Blood,,A,24,,,propidium iodide,12.87554,10.1007/s11671-009-9413-8,136,,20.0,,CD4+T cells,Nanoscale Research Letters,Springer Science and Business Media LLC,2009,The Influences of Cell Type and ZnO Nanoparticle Size on Immune Cell Cytotoxicity and Cytokine Induction,True,True,gold,136_hanley2009.pdf,1

File: pdf_tools/data/pairs/cytotox/139_landgraf2015.csv
sn,material,shape,coat_functional_group,synthesis_method,surface_charge,size_in_medium_nm,zeta_in_medium_mv,no_of_cells_cells_well,human_animal,cell_source,cell_tissue,cell_morphology,cell_age,time_hr,concentration,test,test_indicator,viability_%,doi,article_list,core_nm,hydrodynamic_nm,potential_mv,cell_type,journal_name,publisher,year,title,journal_is_oa,is_oa,oa_status,pdf,access
4686,Fe3O4,,PEG,,,,,,H,Human,Skin,Endothelial-like,E,24,,ATPLite,luciferase,109.8165,10.3762/bjnano.6.28,139,,16.0,,HMEC-1,Beilstein Journal of Nanotechnology,Beilstein Institut,2015,Comparative evaluation of the impact on endothelial cells induced by different nanoparticle structures and functionalization,True,True,gold,139_landgraf2015.pdf,1
4687,Fe3O4,,PEG,,,,,,H,Human,Skin,Endothelial-like,E,72,,ATPLite,luciferase,111.4815,10.3762/bjnano.6.28,139,,16.0,,HMEC-1,Beilstein Journal of Nanotechnology,Beilstein Institut,2015,Comparative evaluation of the impact on endothelial cells induced by different nanoparticle structures and functionalization,True,True,gold,139_landgraf2015.pdf,1
4688,Fe3O4,,PEG-NH2,,,,,,H,Human,Skin,Endothelial-like,E,24,,ATPLite,luciferase,86.69725,10.3762/bjnano.6.28,139,,16.0,,HMEC-1,Beilstein Journal of Nanotechnology,Beilstein Institut,2015,Comparative evaluation of the impact on endothelial cells induced by different nanoparticle structures and functionalization,True,True,gold,139_landgraf2015.pdf,1
4689,Fe3O4,,PEG-NH2,,,,,,H,Human,Skin,Endothelial-like,E,72,,ATPLite,luciferase,79.07407,10.3762/bjnano.6.28,139,,16.0,,HMEC-1,Beilstein Journal of Nanotechnology,Beilstein Institut,2015,Comparative evaluation of the impact on endothelial cells induced by different nanoparticle structures and functionalization,True,True,gold,139_landgraf2015.pdf,1
5273,MnO,,PEG,,,,,,A,Human,,Endothelial,A,24,,ATPLite,,64.94846,10.3762/bjnano.6.28,139,,24.0,,HMEC-1,Beilstein Journal of Nanotechnology,Beilstein Institut,2015,Comparative evaluation of the impact on endothelial cells induced by different nanoparticle structures and functionalization,True,True,gold,139_landgraf2015.pdf,1
5274,MnO,,PEG,,,,,,A,Human,,Endothelial,A,72,,ATPLite,,7.0,10.3762/bjnano.6.28,139,,24.0,,HMEC-1,Beilstein Journal of Nanotechnology,Beilstein Institut,2015,Comparative evaluation of the impact on endothelial cells induced by different nanoparticle structures and functionalization,True,True,gold,139_landgraf2015.pdf,1
5275,MnO,,PEG-NH2,,,,,,A,Human,,Endothelial,A,24,,ATPLite,,62.7835,10.3762/bjnano.6.28,139,,24.0,,HMEC-1,Beilstein Journal of Nanotechnology,Beilstein Institut,2015,Comparative evaluation of the impact on endothelial cells induced by different nanoparticle structures and functionalization,True,True,gold,139_landgraf2015.pdf,1
5276,MnO,,PEG-NH2,,,,,,A,Human,,Endothelial,A,72,,ATPLite,,2.8,10.3762/bjnano.6.28,139,,24.0,,HMEC-1,Beilstein Journal of Nanotechnology,Beilstein Institut,2015,Comparative evaluation of the impact on endothelial cells induced by different nanoparticle structures and functionalization,True,True,gold,139_landgraf2015.pdf,1
5277,MnO,,,,,,,,A,Human,,Endothelial,A,24,,ATPLite,,94.58823,10.3762/bjnano.6.28,139,,10.0,,HMEC-1,Beilstein Journal of Nanotechnology,Beilstein Institut,2015,Comparative evaluation of the impact on endothelial cells induced by different nanoparticle structures and functionalization,True,True,gold,139_landgraf2015.pdf,1
5278,MnO,,,,,,,,A,Human,,Endothelial,A,24,,ATPLite,,82.58823,10.3762/bjnano.6.28,139,,10.0,,HMEC-1,Beilstein Journal of Nanotechnology,Beilstein Institut,2015,Comparative evaluation of the impact on endothelial cells induced by different nanoparticle structures and functionalization,True,True,gold,139_landgraf2015.pdf,1
5279,MnO,,,,,,,,A,Human,,Endothelial,A,24,,ATPLite,,89.64706,10.3762/bjnano.6.28,139,,10.0,,HMEC-1,Beilstein Journal of Nanotechnology,Beilstein Institut,2015,Comparative evaluation of the impact on endothelial cells induced by different nanoparticle structures and functionalization,True,True,gold,139_landgraf2015.pdf,1
5280,MnO,,,,,,,,A,Human,,Endothelial,A,24,,ATPLite,,79.76471,10.3762/bjnano.6.28,139,,10.0,,HMEC-1,Beilstein Journal of Nanotechnology,Beilstein Institut,2015,Comparative evaluation of the impact on endothelial cells induced by different nanoparticle structures and functionalization,True,True,gold,139_landgraf2015.pdf,1
5281,MnO,,,,,,,,A,Human,,Endothelial,A,24,,ATPLite,,43.76471,10.3762/bjnano.6.28,139,,10.0,,HMEC-1,Beilstein Journal of Nanotechnology,Beilstein Institut,2015,Comparative evaluation of the impact on endothelial cells induced by different nanoparticle structures and functionalization,True,True,gold,139_landgraf2015.pdf,1
5282,MnO,,,,,,,,A,Human,,Endothelial,A,24,,ATPLite,,89.64706,10.3762/bjnano.6.28,139,,24.0,,HMEC-1,Beilstein Journal of Nanotechnology,Beilstein Institut,2015,Comparative evaluation of the impact on endothelial cells induced by different nanoparticle structures and functionalization,True,True,gold,139_landgraf2015.pdf,1
5283,MnO,,,,,,,,A,Human,,Endothelial,A,24,,ATPLite,,93.17647,10.3762/bjnano.6.28,139,,24.0,,HMEC-1,Beilstein Journal of Nanotechnology,Beilstein Institut,2015,Comparative evaluation of the impact on endothelial cells induced by different nanoparticle structures and functionalization,True,True,gold,139_landgraf2015.pdf,1
5284,MnO,,,,,,,,A,Human,,Endothelial,A,24,,ATPLite,,67.76471,10.3762/bjnano.6.28,139,,24.0,,HMEC-1,Beilstein Journal of Nanotechnology,Beilstein Institut,2015,Comparative evaluation of the impact on endothelial cells induced by different nanoparticle structures and functionalization,True,True,gold,139_landgraf2015.pdf,1
5285,MnO,,,,,,,,A,Human,,Endothelial,A,24,,ATPLite,,50.11765,10.3762/bjnano.6.28,139,,24.0,,HMEC-1,Beilstein Journal of Nanotechnology,Beilstein Institut,2015,Comparative evaluation of the impact on endothelial cells induced by different nanoparticle structures and functionalization,True,True,gold,139_landgraf2015.pdf,1
5286,MnO,,,,,,,,A,Human,,Endothelial,A,24,,ATPLite,,2.117647,10.3762/bjnano.6.28,139,,24.0,,HMEC-1,Beilstein Journal of Nanotechnology,Beilstein Institut,2015,Comparative evaluation of the impact on endothelial cells induced by different nanoparticle structures and functionalization,True,True,gold,139_landgraf2015.pdf,1
5941,Au,,PEG-OCH3,,,,,,A,Mouse,axillary lymph node,Endothelial,A,24,,ATPLite,luciferase,44.33333,10.3762/bjnano.6.28,139,,40.0,,SVEC4-10,Beilstein Journal of Nanotechnology,Beilstein Institut,2015,Comparative evaluation of the impact on endothelial cells induced by different nanoparticle structures and functionalization,True,True,gold,139_landgraf2015.pdf,1
5942,Au,,PEG-OCH3,,,,,,A,Mouse,axillary lymph node,Endothelial,A,72,,ATPLite,luciferase,75.09091,10.3762/bjnano.6.28,139,,40.0,,SVEC4-10,Beilstein Journal of Nanotechnology,Beilstein Institut,2015,Comparative evaluation of the impact on endothelial cells induced by different nanoparticle structures and functionalization,True,True,gold,139_landgraf2015.pdf,1
5943,Au,,PEG-OCH3,,,,,,A,Mouse,axillary lymph node,Endothelial,A,24,,ATPLite,luciferase,25.24242,10.3762/bjnano.6.28,139,,40.0,,SVEC4-10,Beilstein Journal of Nanotechnology,Beilstein Institut,2015,Comparative evaluation of the impact on endothelial cells induced by different nanoparticle structures and functionalization,True,True,gold,139_landgraf2015.pdf,1
5944,Au,,PEG-OCH3,,,,,,A,Mouse,axillary lymph node,Endothelial,A,72,,ATPLite,luciferase,45.81818,10.3762/bjnano.6.28,139,,40.0,,SVEC4-10,Beilstein Journal of Nanotechnology,Beilstein Institut,2015,Comparative evaluation of the impact on endothelial cells induced by different nanoparticle structures and functionalization,True,True,gold,139_landgraf2015.pdf,1
5945,Au,,PEG-COOH,,,,,,A,Mouse,axillary lymph node,Endothelial,A,24,,ATPLite,luciferase,27.78788,10.3762/bjnano.6.28,139,,40.0,,SVEC4-10,Beilstein Journal of Nanotechnology,Beilstein Institut,2015,Comparative evaluation of the impact on endothelial cells induced by different nanoparticle structures and functionalization,True,True,gold,139_landgraf2015.pdf,1
5946,Au,,PEG-COOH,,,,,,A,Mouse,axillary lymph node,Endothelial,A,72,,ATPLite,luciferase,5.090909,10.3762/bjnano.6.28,139,,40.0,,SVEC4-10,Beilstein Journal of Nanotechnology,Beilstein Institut,2015,Comparative evaluation of the impact on endothelial cells induced by different nanoparticle structures and functionalization,True,True,gold,139_landgraf2015.pdf,1
5947,Au,,PEG-COOH,,,,,,A,Mouse,axillary lymph node,Endothelial,A,24,,ATPLite,luciferase,27.78788,10.3762/bjnano.6.28,139,,40.0,,SVEC4-10,Beilstein Journal of Nanotechnology,Beilstein Institut,2015,Comparative evaluation of the impact on endothelial cells induced by different nanoparticle structures and functionalization,True,True,gold,139_landgraf2015.pdf,1
5948,Au,,PEG-COOH,,,,,,A,Mouse,axillary lymph node,Endothelial,A,72,,ATPLite,luciferase,42.0,10.3762/bjnano.6.28,139,,40.0,,SVEC4-10,Beilstein Journal of Nanotechnology,Beilstein Institut,2015,Comparative evaluation of the impact on endothelial cells induced by different nanoparticle structures and functionalization,True,True,gold,139_landgraf2015.pdf,1
5949,Au,,PEG-NH2,,,,,,A,Mouse,axillary lymph node,Endothelial,A,24,,ATPLite,luciferase,43.06061,10.3762/bjnano.6.28,139,,40.0,,SVEC4-10,Beilstein Journal of Nanotechnology,Beilstein Institut,2015,Comparative evaluation of the impact on endothelial cells induced by different nanoparticle structures and functionalization,True,True,gold,139_landgraf2015.pdf,1
5950,Au,,PEG-NH2,,,,,,A,Mouse,axillary lymph node,Endothelial,A,72,,ATPLite,luciferase,98.0,10.3762/bjnano.6.28,139,,40.0,,SVEC4-10,Beilstein Journal of Nanotechnology,Beilstein Institut,2015,Comparative evaluation of the impact on endothelial cells induced by different nanoparticle structures and functionalization,True,True,gold,139_landgraf2015.pdf,1
5951,Au,,PEG-NH2,,,,,,A,Mouse,axillary lymph node,Endothelial,A,24,,ATPLite,luciferase,23.9697,10.3762/bjnano.6.28,139,,40.0,,SVEC4-10,Beilstein Journal of Nanotechnology,Beilstein Institut,2015,Comparative evaluation of the impact on endothelial cells induced by different nanoparticle structures and functionalization,True,True,gold,139_landgraf2015.pdf,1
5952,Au,,PEG-NH2,,,,,,A,Mouse,axillary lymph node,Endothelial,A,72,,ATPLite,luciferase,47.09091,10.3762/bjnano.6.28,139,,40.0,,SVEC4-10,Beilstein Journal of Nanotechnology,Beilstein Institut,2015,Comparative evaluation of the impact on endothelial cells induced by different nanoparticle structures and functionalization,True,True,gold,139_landgraf2015.pdf,1

File: pdf_tools/data/pairs/cytotox/146_10.1186@1743-8977-5-22.csv
sn,material,shape,coat_functional_group,synthesis_method,surface_charge,size_in_medium_nm,zeta_in_medium_mv,no_of_cells_cells_well,human_animal,cell_source,cell_tissue,cell_morphology,cell_age,time_hr,concentration,test,test_indicator,viability_%,doi,article_list,core_nm,hydrodynamic_nm,potential_mv,cell_type,journal_name,publisher,year,title,journal_is_oa,is_oa,oa_status,pdf,access
5004,TiO2,,,,,,,,H,Human,Kidney,Spindle,A,24,,WST-1,tetrazolium salt,99.10314,10.1186/1743-8977-5-22,146,,11.69,,IP15,Particle and Fibre Toxicology,Springer Science and Business Media LLC,2008,In vitro effects of nanoparticles on renal cells,True,True,gold,146_10.1186@1743-8977-5-22.pdf,1
5005,TiO2,,,,,,,,H,Human,Kidney,Spindle,A,24,,WST-1,tetrazolium salt,93.72197,10.1186/1743-8977-5-22,146,,11.69,,IP15,Particle and Fibre Toxicology,Springer Science and Business Media LLC,2008,In vitro effects of nanoparticles on renal cells,True,True,gold,146_10.1186@1743-8977-5-22.pdf,1
5006,TiO2,,,,,,,,H,Human,Kidney,Spindle,A,24,,WST-1,tetrazolium salt,95.5157,10.1186/1743-8977-5-22,146,,11.69,,IP15,Particle and Fibre Toxicology,Springer Science and Business Media LLC,2008,In vitro effects of nanoparticles on renal cells,True,True,gold,146_10.1186@1743-8977-5-22.pdf,1
5007,TiO2,,,,,,,,H,Human,Kidney,Spindle,A,24,,WST-1,tetrazolium salt,92.82511,10.1186/1743-8977-5-22,146,,11.69,,IP15,Particle and Fibre Toxicology,Springer Science and Business Media LLC,2008,In vitro effects of nanoparticles on renal cells,True,True,gold,146_10.1186@1743-8977-5-22.pdf,1
5008,TiO2,,,,,,,,H,Human,Kidney,Spindle,A,24,,WST-1,tetrazolium salt,93.27354,10.1186/1743-8977-5-22,146,,11.69,,IP15,Particle and Fibre Toxicology,Springer Science and Business Media LLC,2008,In vitro effects of nanoparticles on renal cells,True,True,gold,146_10.1186@1743-8977-5-22.pdf,1
5009,TiO2,,,,,,,,H,Human,Kidney,Spindle,A,24,,WST-1,tetrazolium salt,93.27354,10.1186/1743-8977-5-22,146,,11.69,,IP15,Particle and Fibre Toxicology,Springer Science and Business Media LLC,2008,In vitro effects of nanoparticles on renal cells,True,True,gold,146_10.1186@1743-8977-5-22.pdf,1
5010,TiO2,,,,,,,,H,Human,Kidney,Spindle,A,24,,WST-1,tetrazolium salt,90.58296,10.1186/1743-8977-5-22,146,,11.69,,IP15,Particle and Fibre Toxicology,Springer Science and Business Media LLC,2008,In vitro effects of nanoparticles on renal cells,True,True,gold,146_10.1186@1743-8977-5-22.pdf,1
5011,TiO2,,,,,,,,H,Human,Kidney,Spindle,A,24,,WST-1,tetrazolium salt,83.40807,10.1186/1743-8977-5-22,146,,11.69,,IP15,Particle and Fibre Toxicology,Springer Science and Business Media LLC,2008,In vitro effects of nanoparticles on renal cells,True,True,gold,146_10.1186@1743-8977-5-22.pdf,1
5012,TiO2,,,,,,,,H,Human,Kidney,Spindle,A,24,,WST-1,tetrazolium salt,78.92377,10.1186/1743-8977-5-22,146,,11.69,,IP15,Particle and Fibre Toxicology,Springer Science and Business Media LLC,2008,In vitro effects of nanoparticles on renal cells,True,True,gold,146_10.1186@1743-8977-5-22.pdf,1
5013,TiO2,,,,,,,,A,Pig,Kidney,Epithelial,A,24,,WST-1,tetrazolium salt,100.0,10.1186/1743-8977-5-22,146,,11.69,,LLC-PK1,Particle and Fibre Toxicology,Springer Science and Business Media LLC,2008,In vitro effects of nanoparticles on renal cells,True,True,gold,146_10.1186@1743-8977-5-22.pdf,1
5014,TiO2,,,,,,,,A,Pig,Kidney,Epithelial,A,24,,WST-1,tetrazolium salt,100.0,10.1186/1743-8977-5-22,146,,11.69,,LLC-PK1,Particle and Fibre Toxicology,Springer Science and Business Media LLC,2008,In vitro effects of nanoparticles on renal cells,True,True,gold,146_10.1186@1743-8977-5-22.pdf,1
5015,TiO2,,,,,,,,A,Pig,Kidney,Epithelial,A,24,,WST-1,tetrazolium salt,97.30942,10.1186/1743-8977-5-22,146,,11.69,,LLC-PK1,Particle and Fibre Toxicology,Springer Science and Business Media LLC,2008,In vitro effects of nanoparticles on renal cells,True,True,gold,146_10.1186@1743-8977-5-22.pdf,1
5016,TiO2,,,,,,,,A,Pig,Kidney,Epithelial,A,24,,WST-1,tetrazolium salt,100.0,10.1186/1743-8977-5-22,146,,11.69,,LLC-PK1,Particle and Fibre Toxicology,Springer Science and Business Media LLC,2008,In vitro effects of nanoparticles on renal cells,True,True,gold,146_10.1186@1743-8977-5-22.pdf,1
5017,TiO2,,,,,,,,A,Pig,Kidney,Epithelial,A,24,,WST-1,tetrazolium salt,100.0,10.1186/1743-8977-5-22,146,,11.69,,LLC-PK1,Particle and Fibre Toxicology,Springer Science and Business Media LLC,2008,In vitro effects of nanoparticles on renal cells,True,True,gold,146_10.1186@1743-8977-5-22.pdf,1
5018,TiO2,,,,,,,,A,Pig,Kidney,Epithelial,A,24,,WST-1,tetrazolium salt,100.0,10.1186/1743-8977-5-22,146,,11.69,,LLC-PK1,Particle and Fibre Toxicology,Springer Science and Business Media LLC,2008,In vitro effects of nanoparticles on renal cells,True,True,gold,146_10.1186@1743-8977-5-22.pdf,1
5019,TiO2,,,,,,,,A,Pig,Kidney,Epithelial,A,24,,WST-1,tetrazolium salt,97.75785,10.1186/1743-8977-5-22,146,,11.69,,LLC-PK1,Particle and Fibre Toxicology,Springer Science and Business Media LLC,2008,In vitro effects of nanoparticles on renal cells,True,True,gold,146_10.1186@1743-8977-5-22.pdf,1
5020,TiO2,,,,,,,,A,Pig,Kidney,Epithelial,A,24,,WST-1,tetrazolium salt,61.43498,10.1186/1743-8977-5-22,146,,11.69,,LLC-PK1,Particle and Fibre Toxicology,Springer Science and Business Media LLC,2008,In vitro effects of nanoparticles on renal cells,True,True,gold,146_10.1186@1743-8977-5-22.pdf,1
5021,TiO2,,,,,,,,A,Pig,Kidney,Epithelial,A,24,,WST-1,tetrazolium salt,30.9417,10.1186/1743-8977-5-22,146,,11.69,,LLC-PK1,Particle and Fibre Toxicology,Springer Science and Business Media LLC,2008,In vitro effects of nanoparticles on renal cells,True,True,gold,146_10.1186@1743-8977-5-22.pdf,1
5022,TiO2,,,,,,,,H,Human,Kidney,Spindle,A,24,,WST-1,tetrazolium salt,100.0,10.1186/1743-8977-5-22,146,,47.83,,IP15,Particle and Fibre Toxicology,Springer Science and Business Media LLC,2008,In vitro effects of nanoparticles on renal cells,True,True,gold,146_10.1186@1743-8977-5-22.pdf,1
5023,TiO2,,,,,,,,H,Human,Kidney,Spindle,A,24,,WST-1,tetrazolium salt,99.55157,10.1186/1743-8977-5-22,146,,47.83,,IP15,Particle and Fibre Toxicology,Springer Science and Business Media LLC,2008,In vitro effects of nanoparticles on renal cells,True,True,gold,146_10.1186@1743-8977-5-22.pdf,1
5024,TiO2,,,,,,,,H,Human,Kidney,Spindle,A,24,,WST-1,tetrazolium salt,94.61883,10.1186/1743-8977-5-22,146,,47.83,,IP15,Particle and Fibre Toxicology,Springer Science and Business Media LLC,2008,In vitro effects of nanoparticles on renal cells,True,True,gold,146_10.1186@1743-8977-5-22.pdf,1
5025,TiO2,,,,,,,,H,Human,Kidney,Spindle,A,24,,WST-1,tetrazolium salt,94.1704,10.1186/1743-8977-5-22,146,,47.83,,IP15,Particle and Fibre Toxicology,Springer Science and Business Media LLC,2008,In vitro effects of nanoparticles on renal cells,True,True,gold,146_10.1186@1743-8977-5-22.pdf,1
5026,TiO2,,,,,,,,H,Human,Kidney,Spindle,A,24,,WST-1,tetrazolium salt,94.61883,10.1186/1743-8977-5-22,146,,47.83,,IP15,Particle and Fibre Toxicology,Springer Science and Business Media LLC,2008,In vitro effects of nanoparticles on renal cells,True,True,gold,146_10.1186@1743-8977-5-22.pdf,1
5027,TiO2,,,,,,,,H,Human,Kidney,Spindle,A,24,,WST-1,tetrazolium salt,93.27354,10.1186/1743-8977-5-22,146,,47.83,,IP15,Particle and Fibre Toxicology,Springer Science and Business Media LLC,2008,In vitro effects of nanoparticles on renal cells,True,True,gold,146_10.1186@1743-8977-5-22.pdf,1
5028,TiO2,,,,,,,,H,Human,Kidney,Spindle,A,24,,WST-1,tetrazolium salt,92.37668,10.1186/1743-8977-5-22,146,,47.83,,IP15,Particle and Fibre Toxicology,Springer Science and Business Media LLC,2008,In vitro effects of nanoparticles on renal cells,True,True,gold,146_10.1186@1743-8977-5-22.pdf,1
5029,TiO2,,,,,,,,H,Human,Kidney,Spindle,A,24,,WST-1,tetrazolium salt,90.13453,10.1186/1743-8977-5-22,146,,47.83,,IP15,Particle and Fibre Toxicology,Springer Science and Business Media LLC,2008,In vitro effects of nanoparticles on renal cells,True,True,gold,146_10.1186@1743-8977-5-22.pdf,1
5030,TiO2,,,,,,,,H,Human,Kidney,Spindle,A,24,,WST-1,tetrazolium salt,89.6861,10.1186/1743-8977-5-22,146,,47.83,,IP15,Particle and Fibre Toxicology,Springer Science and Business Media LLC,2008,In vitro effects of nanoparticles on renal cells,True,True,gold,146_10.1186@1743-8977-5-22.pdf,1
5031,TiO2,,,,,,,,A,Pig,Kidney,Epithelial,A,24,,WST-1,tetrazolium salt,100.0,10.1186/1743-8977-5-22,146,,47.83,,LLC-PK1,Particle and Fibre Toxicology,Springer Science and Business Media LLC,2008,In vitro effects of nanoparticles on renal cells,True,True,gold,146_10.1186@1743-8977-5-22.pdf,1
5032,TiO2,,,,,,,,A,Pig,Kidney,Epithelial,A,24,,WST-1,tetrazolium salt,100.0,10.1186/1743-8977-5-22,146,,47.83,,LLC-PK1,Particle and Fibre Toxicology,Springer Science and Business Media LLC,2008,In vitro effects of nanoparticles on renal cells,True,True,gold,146_10.1186@1743-8977-5-22.pdf,1
5033,TiO2,,,,,,,,A,Pig,Kidney,Epithelial,A,24,,WST-1,tetrazolium salt,100.0,10.1186/1743-8977-5-22,146,,47.83,,LLC-PK1,Particle and Fibre Toxicology,Springer Science and Business Media LLC,2008,In vitro effects of nanoparticles on renal cells,True,True,gold,146_10.1186@1743-8977-5-22.pdf,1
5034,TiO2,,,,,,,,A,Pig,Kidney,Epithelial,A,24,,WST-1,tetrazolium salt,100.0,10.1186/1743-8977-5-22,146,,47.83,,LLC-PK1,Particle and Fibre Toxicology,Springer Science and Business Media LLC,2008,In vitro effects of nanoparticles on renal cells,True,True,gold,146_10.1186@1743-8977-5-22.pdf,1
5035,TiO2,,,,,,,,A,Pig,Kidney,Epithelial,A,24,,WST-1,tetrazolium salt,100.0,10.1186/1743-8977-5-22,146,,47.83,,LLC-PK1,Particle and Fibre Toxicology,Springer Science and Business Media LLC,2008,In vitro effects of nanoparticles on renal cells,True,True,gold,146_10.1186@1743-8977-5-22.pdf,1
5036,TiO2,,,,,,,,A,Pig,Kidney,Epithelial,A,24,,WST-1,tetrazolium salt,100.0,10.1186/1743-8977-5-22,146,,47.83,,LLC-PK1,Particle and Fibre Toxicology,Springer Science and Business Media LLC,2008,In vitro effects of nanoparticles on renal cells,True,True,gold,146_10.1186@1743-8977-5-22.pdf,1
5037,TiO2,,,,,,,,A,Pig,Kidney,Epithelial,A,24,,WST-1,tetrazolium salt,92.82511,10.1186/1743-8977-5-22,146,,47.83,,LLC-PK1,Particle and Fibre Toxicology,Springer Science and Business Media LLC,2008,In vitro effects of nanoparticles on renal cells,True,True,gold,146_10.1186@1743-8977-5-22.pdf,1
5038,TiO2,,,,,,,,A,Pig,Kidney,Epithelial,A,24,,WST-1,tetrazolium salt,90.13453,10.1186/1743-8977-5-22,146,,47.83,,LLC-PK1,Particle and Fibre Toxicology,Springer Science and Business Media LLC,2008,In vitro effects of nanoparticles on renal cells,True,True,gold,146_10.1186@1743-8977-5-22.pdf,1
5039,TiO2,,,,,,,,A,Pig,Kidney,Epithelial,A,24,,WST-1,tetrazolium salt,73.99103,10.1186/1743-8977-5-22,146,,47.83,,LLC-PK1,Particle and Fibre Toxicology,Springer Science and Business Media LLC,2008,In vitro effects of nanoparticles on renal cells,True,True,gold,146_10.1186@1743-8977-5-22.pdf,1
