Repository: Mindvisio/SCINEX

# ChemX PDF Tools

Набор скриптов для получения open-access PDF по ChemX/Hugging Face датасетам.

## Установка

```bash
pip install -r requirements.txt
```

## 1. Сделать manifest DOI по домену

```bash
python 01_make_chemx_oa_manifests.py --domain benzimidazole
```

По всем доменам:

```bash
python 01_make_chemx_oa_manifests.py --domain all
```

Результат:

```text
manifests/benzimidazole_open_access_manifest.csv
manifests/_summary_open_access.csv
```

## 2. Скачать PDF через Unpaywall

```bash
python 02_download_chemx_pdfs.py \
  --domain benzimidazole \
  --email your_email@example.com \
  --out data/pdfs
```

По всем доменам:

```bash
python 02_download_chemx_pdfs.py \
  --domain all \

File: pdf_tools/data/pairs/cytotox/156_lanone2009.csv
sn,material,shape,coat_functional_group,synthesis_method,surface_charge,size_in_medium_nm,zeta_in_medium_mv,no_of_cells_cells_well,human_animal,cell_source,cell_tissue,cell_morphology,cell_age,time_hr,concentration,test,test_indicator,viability_%,doi,article_list,core_nm,hydrodynamic_nm,potential_mv,cell_type,journal_name,publisher,year,title,journal_is_oa,is_oa,oa_status,pdf,access
5514,Cu2O,,,,,,,,H,Human,Lung,Epithelial,A,3,,NR,neutral red,96.39751,10.1186/1743-8977-6-14,156,,88.5,,A549,Particle and Fibre Toxicology,Springer Science and Business Media LLC,2009,Comparative toxicity of 24 manufactured nanoparticles in human alveolar epithelial and macrophage cell lines,True,True,gold,156_lanone2009.pdf,1
5515,Cu2O,,,,,,,,H,Human,Lung,Epithelial,A,3,,NR,neutral red,94.90683,10.1186/1743-8977-6-14,156,,88.5,,A549,Particle and Fibre Toxicology,Springer Science and Business Media LLC,2009,Comparative toxicity of 24 manufactured nanoparticles in human alveolar epithelial and macrophage cell lines,True,True,gold,156_lanone2009.pdf,1
5516,Cu2O,,,,,,,,H,Human,Lung,Epithelial,A,3,,NR,neutral red,94.90683,10.1186/1743-8977-6-14,156,,88.5,,A549,Particle and Fibre Toxicology,Springer Science and Business Media LLC,2009,Comparative toxicity of 24 manufactured nanoparticles in human alveolar epithelial and macrophage cell lines,True,True,gold,156_lanone2009.pdf,1
5517,Cu2O,,,,,,,,H,Human,Lung,Epithelial,A,3,,NR,neutral red,102.8571,10.1186/1743-8977-6-14,156,,88.5,,A549,Particle and Fibre Toxicology,Springer Science and Business Media LLC,2009,Comparative toxicity of 24 manufactured nanoparticles in human alveolar epithelial and macrophage cell lines,True,True,gold,156_lanone2009.pdf,1
5518,Cu2O,,,,,,,,H,Human,Lung,Epithelial,A,3,,NR,neutral red,95.90062,10.1186/1743-8977-6-14,156,,88.5,,A549,Particle and Fibre Toxicology,Springer Science and Business Media LLC,2009,Comparative toxicity of 24 manufactured nanoparticles in human alveolar epithelial and macrophage cell lines,True,True,gold,156_lanone2009.pdf,1
5519,Cu2O,,,,,,,,H,Human,Lung,Epithelial,A,3,,NR,neutral red,103.354,10.1186/1743-8977-6-14,156,,88.5,,A549,Particle and Fibre Toxicology,Springer Science and Business Media LLC,2009,Comparative toxicity of 24 manufactured nanoparticles in human alveolar epithelial and macrophage cell lines,True,True,gold,156_lanone2009.pdf,1
5520,Cu2O,,,,,,,,H,Human,Lung,Epithelial,A,3,,NR,neutral red,77.01863,10.1186/1743-8977-6-14,156,,88.5,,A549,Particle and Fibre Toxicology,Springer Science and Business Media LLC,2009,Comparative toxicity of 24 manufactured nanoparticles in human alveolar epithelial and macrophage cell lines,True,True,gold,156_lanone2009.pdf,1
5521,Cu2O,,,,,,,,H,Human,Lung,Epithelial,A,3,,NR,neutral red,69.06832,10.1186/1743-8977-6-14,156,,88.5,,A549,Particle and Fibre Toxicology,Springer Science and Business Media LLC,2009,Comparative toxicity of 24 manufactured nanoparticles in human alveolar epithelial and macrophage cell lines,True,True,gold,156_lanone2009.pdf,1
5522,Cu2O,,,,,,,,H,Human,Lung,Epithelial,A,3,,NR,neutral red,94.40994,10.1186/1743-8977-6-14,156,,88.5,,A549,Particle and Fibre Toxicology,Springer Science and Business Media LLC,2009,Comparative toxicity of 24 manufactured nanoparticles in human alveolar epithelial and macrophage cell lines,True,True,gold,156_lanone2009.pdf,1
5523,Cu2O,,,,,,,,H,Human,Lung,Epithelial,A,3,,NR,neutral red,78.01242,10.1186/1743-8977-6-14,156,,88.5,,A549,Particle and Fibre Toxicology,Springer Science and Business Media LLC,2009,Comparative toxicity of 24 manufactured nanoparticles in human alveolar epithelial and macrophage cell lines,True,True,gold,156_lanone2009.pdf,1
5524,Cu2O,,,,,,,,H,Human,Lung,Epithelial,A,24,,NR,neutral red,95.40373,10.1186/1743-8977-6-14,156,,88.5,,A549,Particle and Fibre Toxicology,Springer Science and Business Media LLC,2009,Comparative toxicity of 24 manufactured nanoparticles in human alveolar epithelial and macrophage cell lines,True,True,gold,156_lanone2009.pdf,1
5525,Cu2O,,,,,,,,H,Human,Lung,Epithelial,A,24,,NR,neutral red,96.89441,10.1186/1743-8977-6-14,156,,88.5,,A549,Particle and Fibre Toxicology,Springer Science and Business Media LLC,2009,Comparative toxicity of 24 manufactured nanoparticles in human alveolar epithelial and macrophage cell lines,True,True,gold,156_lanone2009.pdf,1
5526,Cu2O,,,,,,,,H,Human,Lung,Epithelial,A,24,,NR,neutral red,94.40994,10.1186/1743-8977-6-14,156,,88.5,,A549,Particle and Fibre Toxicology,Springer Science and Business Media LLC,2009,Comparative toxicity of 24 manufactured nanoparticles in human alveolar epithelial and macrophage cell lines,True,True,gold,156_lanone2009.pdf,1
5527,Cu2O,,,,,,,,H,Human,Lung,Epithelial,A,24,,NR,neutral red,82.48447,10.1186/1743-8977-6-14,156,,88.5,,A549,Particle and Fibre Toxicology,Springer Science and Business Media LLC,2009,Comparative toxicity of 24 manufactured nanoparticles in human alveolar epithelial and macrophage cell lines,True,True,gold,156_lanone2009.pdf,1
5528,Cu2O,,,,,,,,H,Human,Lung,Epithelial,A,24,,NR,neutral red,54.65839,10.1186/1743-8977-6-14,156,,88.5,,A549,Particle and Fibre Toxicology,Springer Science and Business Media LLC,2009,Comparative toxicity of 24 manufactured nanoparticles in human alveolar epithelial and macrophage cell lines,True,True,gold,156_lanone2009.pdf,1
5529,Cu2O,,,,,,,,H,Human,Lung,Epithelial,A,24,,NR,neutral red,43.22981,10.1186/1743-8977-6-14,156,,88.5,,A549,Particle and Fibre Toxicology,Springer Science and Business Media LLC,2009,Comparative toxicity of 24 manufactured nanoparticles in human alveolar epithelial and macrophage cell lines,True,True,gold,156_lanone2009.pdf,1
5530,Cu2O,,,,,,,,H,Human,Lung,Epithelial,A,24,,NR,neutral red,20.86957,10.1186/1743-8977-6-14,156,,88.5,,A549,Particle and Fibre Toxicology,Springer Science and Business Media LLC,2009,Comparative toxicity of 24 manufactured nanoparticles in human alveolar epithelial and macrophage cell lines,True,True,gold,156_lanone2009.pdf,1
5531,Cu2O,,,,,,,,H,Human,Lung,Epithelial,A,24,,NR,neutral red,23.35404,10.1186/1743-8977-6-14,156,,88.5,,A549,Particle and Fibre Toxicology,Springer Science and Business Media LLC,2009,Comparative toxicity of 24 manufactured nanoparticles in human alveolar epithelial and macrophage cell lines,True,True,gold,156_lanone2009.pdf,1
5532,Cu2O,,,,,,,,H,Human,Lung,Epithelial,A,24,,NR,neutral red,31.30435,10.1186/1743-8977-6-14,156,,88.5,,A549,Particle and Fibre Toxicology,Springer Science and Business Media LLC,2009,Comparative toxicity of 24 manufactured nanoparticles in human alveolar epithelial and macrophage cell lines,True,True,gold,156_lanone2009.pdf,1
5533,Cu2O,,,,,,,,H,Human,Lung,Epithelial,A,24,,NR,neutral red,42.73292,10.1186/1743-8977-6-14,156,,88.5,,A549,Particle and Fibre Toxicology,Springer Science and Business Media LLC,2009,Comparative toxicity of 24 manufactured nanoparticles in human alveolar epithelial and macrophage cell lines,True,True,gold,156_lanone2009.pdf,1
5534,Cu2O,,,,,,,,H,Human,Lung,Epithelial,A,3,,MTT,tetrazolium salt,107.3292,10.1186/1743-8977-6-14,156,,88.5,,A549,Particle and Fibre Toxicology,Springer Science and Business Media LLC,2009,Comparative toxicity of 24 manufactured nanoparticles in human alveolar epithelial and macrophage cell lines,True,True,gold,156_lanone2009.pdf,1
5535,Cu2O,,,,,,,,H,Human,Lung,Epithelial,A,3,,MTT,tetrazolium salt,113.7888,10.1186/1743-8977-6-14,156,,88.5,,A549,Particle and Fibre Toxicology,Springer Science and Business Media LLC,2009,Comparative toxicity of 24 manufactured nanoparticles in human alveolar epithelial and macrophage cell lines,True,True,gold,156_lanone2009.pdf,1
5536,Cu2O,,,,,,,,H,Human,Lung,Epithelial,A,3,,MTT,tetrazolium salt,112.795,10.1186/1743-8977-6-14,156,,88.5,,A549,Particle and Fibre Toxicology,Springer Science and Business Media LLC,2009,Comparative toxicity of 24 manufactured nanoparticles in human alveolar epithelial and macrophage cell lines,True,True,gold,156_lanone2009.pdf,1
5537,Cu2O,,,,,,,,H,Human,Lung,Epithelial,A,3,,MTT,tetrazolium salt,119.2547,10.1186/1743-8977-6-14,156,,88.5,,A549,Particle and Fibre Toxicology,Springer Science and Business Media LLC,2009,Comparative toxicity of 24 manufactured nanoparticles in human alveolar epithelial and macrophage cell lines,True,True,gold,156_lanone2009.pdf,1
5538,Cu2O,,,,,,,,H,Human,Lung,Epithelial,A,3,,MTT,tetrazolium salt,110.8075,10.1186/1743-8977-6-14,156,,88.5,,A549,Particle and Fibre Toxicology,Springer Science and Business Media LLC,2009,Comparative toxicity of 24 manufactured nanoparticles in human alveolar epithelial and macrophage cell lines,True,True,gold,156_lanone2009.pdf,1
5539,Cu2O,,,,,,,,H,Human,Lung,Epithelial,A,3,,MTT,tetrazolium salt,93.41615,10.1186/1743-8977-6-14,156,,88.5,,A549,Particle and Fibre Toxicology,Springer Science and Business Media LLC,2009,Comparative toxicity of 24 manufactured nanoparticles in human alveolar epithelial and macrophage cell lines,True,True,gold,156_lanone2009.pdf,1
5540,Cu2O,,,,,,,,H,Human,Lung,Epithelial,A,3,,MTT,tetrazolium salt,11.42857,10.1186/1743-8977-6-14,156,,88.5,,A549,Particle and Fibre Toxicology,Springer Science and Business Media LLC,2009,Comparative toxicity of 24 manufactured nanoparticles in human alveolar epithelial and macrophage cell lines,True,True,gold,156_lanone2009.pdf,1
5541,Cu2O,,,,,,,,H,Human,Lung,Epithelial,A,3,,MTT,tetrazolium salt,0.0,10.1186/1743-8977-6-14,156,,88.5,,A549,Particle and Fibre Toxicology,Springer Science and Business Media LLC,2009,Comparative toxicity of 24 manufactured nanoparticles in human alveolar epithelial and macrophage cell lines,True,True,gold,156_lanone2009.pdf,1
5542,Cu2O,,,,,,,,H,Human,Lung,Epithelial,A,3,,MTT,tetrazolium salt,0.0,10.1186/1743-8977-6-14,156,,88.5,,A549,Particle and Fibre Toxicology,Springer Science and Business Media LLC,2009,Comparative toxicity of 24 manufactured nanoparticles in human alveolar epithelial and macrophage cell lines,True,True,gold,156_lanone2009.pdf,1
5543,Cu2O,,,,,,,,H,Human,Lung,Epithelial,A,3,,MTT,tetrazolium salt,0.0,10.1186/1743-8977-6-14,156,,88.5,,A549,Particle and Fibre Toxicology,Springer Science and Business Media LLC,2009,Comparative toxicity of 24 manufactured nanoparticles in human alveolar epithelial and macrophage cell lines,True,True,gold,156_lanone2009.pdf,1
5544,Cu2O,,,,,,,,H,Human,Lung,Epithelial,A,24,,MTT,tetrazolium salt,108.323,10.1186/1743-8977-6-14,156,,88.5,,A549,Particle and Fibre Toxicology,Springer Science and Business Media LLC,2009,Comparative toxicity of 24 manufactured nanoparticles in human alveolar epithelial and macrophage cell lines,True,True,gold,156_lanone2009.pdf,1
5545,Cu2O,,,,,,,,H,Human,Lung,Epithelial,A,24,,MTT,tetrazolium salt,95.40373,10.1186/1743-8977-6-14,156,,88.5,,A549,Particle and Fibre Toxicology,Springer Science and Business Media LLC,2009,Comparative toxicity of 24 manufactured nanoparticles in human alveolar epithelial and macrophage cell lines,True,True,gold,156_lanone2009.pdf,1
5546,Cu2O,,,,,,,,H,Human,Lung,Epithelial,A,24,,MTT,tetrazolium salt,101.8634,10.1186/1743-8977-6-14,156,,88.5,,A549,Particle and Fibre Toxicology,Springer Science and Business Media LLC,2009,Comparative toxicity of 24 manufactured nanoparticles in human alveolar epithelial and macrophage cell lines,True,True,gold,156_lanone2009.pdf,1
5547,Cu2O,,,,,,,,H,Human,Lung,Epithelial,A,24,,MTT,tetrazolium salt,101.8634,10.1186/1743-8977-6-14,156,,88.5,,A549,Particle and Fibre Toxicology,Springer Science and Business Media LLC,2009,Comparative toxicity of 24 manufactured nanoparticles in human alveolar epithelial and macrophage cell lines,True,True,gold,156_lanone2009.pdf,1
5548,Cu2O,,,,,,,,H,Human,Lung,Epithelial,A,24,,MTT,tetrazolium salt,96.39751,10.1186/1743-8977-6-14,156,,88.5,,A549,Particle and Fibre Toxicology,Springer Science and Business Media LLC,2009,Comparative toxicity of 24 manufactured nanoparticles in human alveolar epithelial and macrophage cell lines,True,True,gold,156_lanone2009.pdf,1
5549,Cu2O,,,,,,,,H,Human,Lung,Epithelial,A,24,,MTT,tetrazolium salt,67.08074,10.1186/1743-8977-6-14,156,,88.5,,A549,Particle and Fibre Toxicology,Springer Science and Business Media LLC,2009,Comparative toxicity of 24 manufactured nanoparticles in human alveolar epithelial and macrophage cell lines,True,True,gold,156_lanone2009.pdf,1
5550,Cu2O,,,,,,,,H,Human,Lung,Epithelial,A,24,,MTT,tetrazolium salt,13.91304,10.1186/1743-8977-6-14,156,,88.5,,A549,Particle and Fibre Toxicology,Springer Science and Business Media LLC,2009,Comparative toxicity of 24 manufactured nanoparticles in human alveolar epithelial and macrophage cell lines,True,True,gold,156_lanone2009.pdf,1
5551,Cu2O,,,,,,,,H,Human,Lung,Epithelial,A,24,,MTT,tetrazolium salt,3.975155,10.1186/1743-8977-6-14,156,,88.5,,A549,Particle and Fibre Toxicology,Springer Science and Business Media LLC,2009,Comparative toxicity of 24 manufactured nanoparticles in human alveolar epithelial and macrophage cell lines,True,True,gold,156_lanone2009.pdf,1
5552,Cu2O,,,,,,,,H,Human,Lung,Epithelial,A,24,,MTT,tetrazolium salt,3.975155,10.1186/1743-8977-6-14,156,,88.5,,A549,Particle and Fibre Toxicology,Springer Science and Business Media LLC,2009,Comparative toxicity of 24 manufactured nanoparticles in human alveolar epithelial and macrophage cell lines,True,True,gold,156_lanone2009.pdf,1
5553,Cu2O,,,,,,,,H,Human,Lung,Epithelial,A,24,,MTT,tetrazolium salt,0.0,10.1186/1743-8977-6-14,156,,88.5,,A549,Particle and Fibre Toxicology,Springer Science and Business Media LLC,2009,Comparative toxicity of 24 manufactured nanoparticles in human alveolar epithelial and macrophage cell lines,True,True,gold,156_lanone2009.pdf,1
5554,Cu2O,,,,,,,,H,Human,Blood,Macrophage,A,3,,NR,neutral red,113.8624,10.1186/1743-8977-6-14,156,,88.5,,PMA activated THP-1,Particle and Fibre Toxicology,Springer Science and Business Media LLC,2009,Comparative toxicity of 24 manufactured nanoparticles in human alveolar epithelial and macrophage cell lines,True,True,gold,156_lanone2009.pdf,1
5555,Cu2O,,,,,,,,H,Human,Blood,Macrophage,A,4,,NR,neutral red,109.2064,10.1186/1743-8977-6-14,156,,88.5,,PMA activated THP-1,Particle and Fibre Toxicology,Springer Science and Business Media LLC,2009,Comparative toxicity of 24 manufactured nanoparticles in human alveolar epithelial and macrophage cell lines,True,True,gold,156_lanone2009.pdf,1
5556,Cu2O,,,,,,,,H,Human,Blood,Macrophage,A,5,,NR,neutral red,84.2328,10.1186/1743-8977-6-14,156,,88.5,,PMA activated THP-1,Particle and Fibre Toxicology,Springer Science and Business Media LLC,2009,Comparative toxicity of 24 manufactured nanoparticles in human alveolar epithelial and macrophage cell lines,True,True,gold,156_lanone2009.pdf,1
5557,Cu2O,,,,,,,,H,Human,Blood,Macrophage,A,6,,NR,neutral red,93.1217,10.1186/1743-8977-6-14,156,,88.5,,PMA activated THP-1,Particle and Fibre Toxicology,Springer Science and Business Media LLC,2009,Comparative toxicity of 24 manufactured nanoparticles in human alveolar epithelial and macrophage cell lines,True,True,gold,156_lanone2009.pdf,1
5558,Cu2O,,,,,,,,H,Human,Blood,Macrophage,A,7,,NR,neutral red,92.27513,10.1186/1743-8977-6-14,156,,88.5,,PMA activated THP-1,Particle and Fibre Toxicology,Springer Science and Business Media LLC,2009,Comparative toxicity of 24 manufactured nanoparticles in human alveolar epithelial and macrophage cell lines,True,True,gold,156_lanone2009.pdf,1
5559,Cu2O,,,,,,,,H,Human,Blood,Macrophage,A,8,,NR,neutral red,113.0159,10.1186/1743-8977-6-14,156,,88.5,,PMA activated THP-1,Particle and Fibre Toxicology,Springer Science and Business Media LLC,2009,Comparative toxicity of 24 manufactured nanoparticles in human alveolar epithelial and macrophage cell lines,True,True,gold,156_lanone2009.pdf,1
5560,Cu2O,,,,,,,,H,Human,Blood,Macrophage,A,9,,NR,neutral red,98.20106,10.1186/1743-8977-6-14,156,,88.5,,PMA activated THP-1,Particle and Fibre Toxicology,Springer Science and Business Media LLC,2009,Comparative toxicity of 24 manufactured nanoparticles in human alveolar epithelial and macrophage cell lines,True,True,gold,156_lanone2009.pdf,1
5561,Cu2O,,,,,,,,H,Human,Blood,Macrophage,A,10,,NR,neutral red,96.93121,10.1186/1743-8977-6-14,156,,88.5,,PMA activated THP-1,Particle and Fibre Toxicology,Springer Science and Business Media LLC,2009,Comparative toxicity of 24 manufactured nanoparticles in human alveolar epithelial and macrophage cell lines,True,True,gold,156_lanone2009.pdf,1
5562,Cu2O,,,,,,,,H,Human,Blood,Macrophage,A,11,,NR,neutral red,79.15344,10.1186/1743-8977-6-14,156,,88.5,,PMA activated THP-1,Particle and Fibre Toxicology,Springer Science and Business Media LLC,2009,Comparative toxicity of 24 manufactured nanoparticles in human alveolar epithelial and macrophage cell lines,True,True,gold,156_lanone2009.pdf,1
5563,Cu2O,,,,,,,,H,Human,Blood,Macrophage,A,12,,NR,neutral red,74.07407,10.1186/1743-8977-6-14,156,,88.5,,PMA activated THP-1,Particle and Fibre Toxicology,Springer Science and Business Media LLC,2009,Comparative toxicity of 24 manufactured nanoparticles in human alveolar epithelial and macrophage cell lines,True,True,gold,156_lanone2009.pdf,1
5564,Cu2O,,,,,,,,H,Human,Blood,Macrophage,A,24,,NR,neutral red,109.6296,10.1186/1743-8977-6-14,156,,88.5,,PMA activated THP-1,Particle and Fibre Toxicology,Springer Science and Business Media LLC,2009,Comparative toxicity of 24 manufactured nanoparticles in human alveolar epithelial and macrophage cell lines,True,True,gold,156_lanone2009.pdf,1
5565,Cu2O,,,,,,,,H,Human,Blood,Macrophage,A,24,,NR,neutral red,103.7037,10.1186/1743-8977-6-14,156,,88.5,,PMA activated THP-1,Particle and Fibre Toxicology,Springer Science and Business Media LLC,2009,Comparative toxicity of 24 manufactured nanoparticles in human alveolar epithelial and macrophage cell lines,True,True,gold,156_lanone2009.pdf,1
5566,Cu2O,,,,,,,,H,Human,Blood,Macrophage,A,24,,NR,neutral red,93.1217,10.1186/1743-8977-6-14,156,,88.5,,PMA activated THP-1,Particle and Fibre Toxicology,Springer Science and Business Media LLC,2009,Comparative toxicity of 24 manufactured nanoparticles in human alveolar epithelial and macrophage cell lines,True,True,gold,156_lanone2009.pdf,1
5567,Cu2O,,,,,,,,H,Human,Blood,Macrophage,A,24,,NR,neutral red,68.14815,10.1186/1743-8977-6-14,156,,88.5,,PMA activated THP-1,Particle and Fibre Toxicology,Springer Science and Business Media LLC,2009,Comparative toxicity of 24 manufactured nanoparticles in human alveolar epithelial and macrophage cell lines,True,True,gold,156_lanone2009.pdf,1
5568,Cu2O,,,,,,,,H,Human,Blood,Macrophage,A,24,,NR,neutral red,30.05291,10.1186/1743-8977-6-14,156,,88.5,,PMA activated THP-1,Particle and Fibre Toxicology,Springer Science and Business Media LLC,2009,Comparative toxicity of 24 manufactured nanoparticles in human alveolar epithelial and macrophage cell lines,True,True,gold,156_lanone2009.pdf,1
5569,Cu2O,,,,,,,,H,Human,Blood,Macrophage,A,24,,NR,neutral red,22.85714,10.1186/1743-8977-6-14,156,,88.5,,PMA activated THP-1,Particle and Fibre Toxicology,Springer Science and Business Media LLC,2009,Comparative toxicity of 24 manufactured nanoparticles in human alveolar epithelial and macrophage cell lines,True,True,gold,156_lanone2009.pdf,1
5570,Cu2O,,,,,,,,H,Human,Blood,Macrophage,A,24,,NR,neutral red,17.77778,10.1186/1743-8977-6-14,156,,88.5,,PMA activated THP-1,Particle and Fibre Toxicology,Springer Science and Business Media LLC,2009,Comparative toxicity of 24 manufactured nanoparticles in human alveolar epithelial and macrophage cell lines,True,True,gold,156_lanone2009.pdf,1
5571,Cu2O,,,,,,,,H,Human,Blood,Macrophage,A,24,,NR,neutral red,18.62434,10.1186/1743-8977-6-14,156,,88.5,,PMA activated THP-1,Particle and Fibre Toxicology,Springer Science and Business Media LLC,2009,Comparative toxicity of 24 manufactured nanoparticles in human alveolar epithelial and macrophage cell lines,True,True,gold,156_lanone2009.pdf,1
5572,Cu2O,,,,,,,,H,Human,Blood,Macrophage,A,24,,NR,neutral red,21.16402,10.1186/1743-8977-6-14,156,,88.5,,PMA activated THP-1,Particle and Fibre Toxicology,Springer Science and Business Media LLC,2009,Comparative toxicity of 24 manufactured nanoparticles in human alveolar epithelial and macrophage cell lines,True,True,gold,156_lanone2009.pdf,1
5573,Cu2O,,,,,,,,H,Human,Blood,Macrophage,A,24,,NR,neutral red,25.82011,10.1186/1743-8977-6-14,156,,88.5,,PMA activated THP-1,Particle and Fibre Toxicology,Springer Science and Business Media LLC,2009,Comparative toxicity of 24 manufactured nanoparticles in human alveolar epithelial and macrophage cell lines,True,True,gold,156_lanone2009.pdf,1
5574,Cu2O,,,,,,,,H,Human,Blood,Macrophage,A,3,,MTT,tetrazolium salt,105.3968,10.1186/1743-8977-6-14,156,,88.5,,PMA activated THP-1,Particle and Fibre Toxicology,Springer Science and Business Media LLC,2009,Comparative toxicity of 24 manufactured nanoparticles in human alveolar epithelial and macrophage cell lines,True,True,gold,156_lanone2009.pdf,1
5575,Cu2O,,,,,,,,H,Human,Blood,Macrophage,A,3,,MTT,tetrazolium salt,109.2064,10.1186/1743-8977-6-14,156,,88.5,,PMA activated THP-1,Particle and Fibre Toxicology,Springer Science and Business Media LLC,2009,Comparative toxicity of 24 manufactured nanoparticles in human alveolar epithelial and macrophage cell lines,True,True,gold,156_lanone2009.pdf,1
5576,Cu2O,,,,,,,,H,Human,Blood,Macrophage,A,3,,MTT,tetrazolium salt,95.2381,10.1186/1743-8977-6-14,156,,88.5,,PMA activated THP-1,Particle and Fibre Toxicology,Springer Science and Business Media LLC,2009,Comparative toxicity of 24 manufactured nanoparticles in human alveolar epithelial and macrophage cell lines,True,True,gold,156_lanone2009.pdf,1
5577,Cu2O,,,,,,,,H,Human,Blood,Macrophage,A,3,,MTT,tetrazolium salt,104.5503,10.1186/1743-8977-6-14,156,,88.5,,PMA activated THP-1,Particle and Fibre Toxicology,Springer Science and Business Media LLC,2009,Comparative toxicity of 24 manufactured nanoparticles in human alveolar epithelial and macrophage cell lines,True,True,gold,156_lanone2009.pdf,1
5578,Cu2O,,,,,,,,H,Human,Blood,Macrophage,A,3,,MTT,tetrazolium salt,93.54498,10.1186/1743-8977-6-14,156,,88.5,,PMA activated THP-1,Particle and Fibre Toxicology,Springer Science and Business Media LLC,2009,Comparative toxicity of 24 manufactured nanoparticles in human alveolar epithelial and macrophage cell lines,True,True,gold,156_lanone2009.pdf,1
5579,Cu2O,,,,,,,,H,Human,Blood,Macrophage,A,3,,MTT,tetrazolium salt,85.07937,10.1186/1743-8977-6-14,156,,88.5,,PMA activated THP-1,Particle and Fibre Toxicology,Springer Science and Business Media LLC,2009,Comparative toxicity of 24 manufactured nanoparticles in human alveolar epithelial and macrophage cell lines,True,True,gold,156_lanone2009.pdf,1
5580,Cu2O,,,,,,,,H,Human,Blood,Macrophage,A,3,,MTT,tetrazolium salt,11.85185,10.1186/1743-8977-6-14,156,,88.5,,PMA activated THP-1,Particle and Fibre Toxicology,Springer Science and Business Media LLC,2009,Comparative toxicity of 24 manufactured nanoparticles in human alveolar epithelial and macrophage cell lines,True,True,gold,156_lanone2009.pdf,1
5581,Cu2O,,,,,,,,H,Human,Blood,Macrophage,A,3,,MTT,tetrazolium salt,13.12169,10.1186/1743-8977-6-14,156,,88.5,,PMA activated THP-1,Particle and Fibre Toxicology,Springer Science and Business Media LLC,2009,Comparative toxicity of 24 manufactured nanoparticles in human alveolar epithelial and macrophage cell lines,True,True,gold,156_lanone2009.pdf,1
5582,Cu2O,,,,,,,,H,Human,Blood,Macrophage,A,3,,MTT,tetrazolium salt,3.386243,10.1186/1743-8977-6-14,156,,88.5,,PMA activated THP-1,Particle and Fibre Toxicology,Springer Science and Business Media LLC,2009,Comparative toxicity of 24 manufactured nanoparticles in human alveolar epithelial and macrophage cell lines,True,True,gold,156_lanone2009.pdf,1
5583,Cu2O,,,,,,,,H,Human,Blood,Macrophage,A,3,,MTT,tetrazolium salt,0.0,10.1186/1743-8977-6-14,156,,88.5,,PMA activated THP-1,Particle and Fibre Toxicology,Springer Science and Business Media LLC,2009,Comparative toxicity of 24 manufactured nanoparticles in human alveolar epithelial and macrophage cell lines,True,True,gold,156_lanone2009.pdf,1
5584,Cu2O,,,,,,,,H,Human,Blood,Macrophage,A,24,,MTT,tetrazolium salt,106.6667,10.1186/1743-8977-6-14,156,,88.5,,PMA activated THP-1,Particle and Fibre Toxicology,Springer Science and Business Media LLC,2009,Comparative toxicity of 24 manufactured nanoparticles in human alveolar epithelial and macrophage cell lines,True,True,gold,156_lanone2009.pdf,1
5585,Cu2O,,,,,,,,H,Human,Blood,Macrophage,A,24,,MTT,tetrazolium salt,88.04233,10.1186/1743-8977-6-14,156,,88.5,,PMA activated THP-1,Particle and Fibre Toxicology,Springer Science and Business Media LLC,2009,Comparative toxicity of 24 manufactured nanoparticles in human alveolar epithelial and macrophage cell lines,True,True,gold,156_lanone2009.pdf,1
5586,Cu2O,,,,,,,,H,Human,Blood,Macrophage,A,24,,MTT,tetrazolium salt,95.2381,10.1186/1743-8977-6-14,156,,88.5,,PMA activated THP-1,Particle and Fibre Toxicology,Springer Science and Business Media LLC,2009,Comparative toxicity of 24 manufactured nanoparticles in human alveolar epithelial and macrophage cell lines,True,True,gold,156_lanone2009.pdf,1
5587,Cu2O,,,,,,,,H,Human,Blood,Macrophage,A,24,,MTT,tetrazolium salt,83.80953,10.1186/1743-8977-6-14,156,,88.5,,PMA activated THP-1,Particle and Fibre Toxicology,Springer Science and Business Media LLC,2009,Comparative toxicity of 24 manufactured nanoparticles in human alveolar epithelial and macrophage cell lines,True,True,gold,156_lanone2009.pdf,1
5588,Cu2O,,,,,,,,H,Human,Blood,Macrophage,A,24,,MTT,tetrazolium salt,46.98413,10.1186/1743-8977-6-14,156,,88.5,,PMA activated THP-1,Particle and Fibre Toxicology,Springer Science and Business Media LLC,2009,Comparative toxicity of 24 manufactured nanoparticles in human alveolar epithelial and macrophage cell lines,True,True,gold,156_lanone2009.pdf,1
5589,Cu2O,,,,,,,,H,Human,Blood,Macrophage,A,24,,MTT,tetrazolium salt,31.74603,10.1186/1743-8977-6-14,156,,88.5,,PMA activated THP-1,Particle and Fibre Toxicology,Springer Science and Business Media LLC,2009,Comparative toxicity of 24 manufactured nanoparticles in human alveolar epithelial and macrophage cell lines,True,True,gold,156_lanone2009.pdf,1
5590,Cu2O,,,,,,,,H,Human,Blood,Macrophage,A,24,,MTT,tetrazolium salt,10.15873,10.1186/1743-8977-6-14,156,,88.5,,PMA activated THP-1,Particle and Fibre Toxicology,Springer Science and Business Media LLC,2009,Comparative toxicity of 24 manufactured nanoparticles in human alveolar epithelial and macrophage cell lines,True,True,gold,156_lanone2009.pdf,1
5591,Cu2O,,,,,,,,H,Human,Blood,Macrophage,A,24,,MTT,tetrazolium salt,10.15873,10.1186/1743-8977-6-14,156,,88.5,,PMA activated THP-1,Particle and Fibre Toxicology,Springer Science and Business Media LLC,2009,Comparative toxicity of 24 manufactured nanoparticles in human alveolar epithelial and macrophage cell lines,True,True,gold,156_lanone2009.pdf,1
5592,Cu2O,,,,,,,,H,Human,Blood,Macrophage,A,24,,MTT,tetrazolium salt,5.925926,10.1186/1743-8977-6-14,156,,88.5,,PMA activated THP-1,Particle and Fibre Toxicology,Springer Science and Business Media LLC,2009,Comparative toxicity of 24 manufactured nanoparticles in human alveolar epithelial and macrophage cell lines,True,True,gold,156_lanone2009.pdf,1
5593,Cu2O,,,,,,,,H,Human,Blood,Macrophage,A,24,,MTT,tetrazolium salt,5.68e-14,10.1186/1743-8977-6-14,156,,88.5,,PMA activated THP-1,Particle and Fibre Toxicology,Springer Science and Business Media LLC,2009,Comparative toxicity of 24 manufactured nanoparticles in human alveolar epithelial and macrophage cell lines,True,True,gold,156_lanone2009.pdf,1

File: pdf_tools/data/pairs/cytotox/161_uboldi2009.csv
sn,material,shape,coat_functional_group,synthesis_method,surface_charge,size_in_medium_nm,zeta_in_medium_mv,no_of_cells_cells_well,human_animal,cell_source,cell_tissue,cell_morphology,cell_age,time_hr,concentration,test,test_indicator,viability_%,doi,article_list,core_nm,hydrodynamic_nm,potential_mv,cell_type,journal_name,publisher,year,title,journal_is_oa,is_oa,oa_status,pdf,access
5953,Au,,PVP,,,,,,H,Human,Lung,Epithelial,A,24,,MTT,tetrazolium salt,98.4,10.1186/1743-8977-6-18,161,,21.2,,A549,Particle and Fibre Toxicology,Springer Science and Business Media LLC,2009,Gold nanoparticles induce cytotoxicity in the alveolar type-II cell lines A549 and NCIH441,True,True,gold,161_uboldi2009.pdf,1
5954,Au,,PVP,,,,,,H,Human,Lung,Epithelial,A,48,,MTT,tetrazolium salt,98.66666,10.1186/1743-8977-6-18,161,,21.2,,A549,Particle and Fibre Toxicology,Springer Science and Business Media LLC,2009,Gold nanoparticles induce cytotoxicity in the alveolar type-II cell lines A549 and NCIH441,True,True,gold,161_uboldi2009.pdf,1
5955,Au,,PVP,,,,,,H,Human,Lung,Epithelial,A,72,,MTT,tetrazolium salt,100.8,10.1186/1743-8977-6-18,161,,21.2,,A549,Particle and Fibre Toxicology,Springer Science and Business Media LLC,2009,Gold nanoparticles induce cytotoxicity in the alveolar type-II cell lines A549 and NCIH441,True,True,gold,161_uboldi2009.pdf,1
5956,Au,,PVP,,,,,,H,Human,Lung,Epithelial,A,24,,MTT,tetrazolium salt,96.53333,10.1186/1743-8977-6-18,161,,21.2,,A549,Particle and Fibre Toxicology,Springer Science and Business Media LLC,2009,Gold nanoparticles induce cytotoxicity in the alveolar type-II cell lines A549 and NCIH441,True,True,gold,161_uboldi2009.pdf,1
5957,Au,,PVP,,,,,,H,Human,Lung,Epithelial,A,48,,MTT,tetrazolium salt,100.8,10.1186/1743-8977-6-18,161,,21.2,,A549,Particle and Fibre Toxicology,Springer Science and Business Media LLC,2009,Gold nanoparticles induce cytotoxicity in the alveolar type-II cell lines A549 and NCIH441,True,True,gold,161_uboldi2009.pdf,1
5958,Au,,PVP,,,,,,H,Human,Lung,Epithelial,A,72,,MTT,tetrazolium salt,97.6,10.1186/1743-8977-6-18,161,,21.2,,A549,Particle and Fibre Toxicology,Springer Science and Business Media LLC,2009,Gold nanoparticles induce cytotoxicity in the alveolar type-II cell lines A549 and NCIH441,True,True,gold,161_uboldi2009.pdf,1
5959,Au,,PVP,,,,,,H,Human,Lung,Epithelial,A,24,,MTT,tetrazolium salt,96.53333,10.1186/1743-8977-6-18,161,,21.2,,A549,Particle and Fibre Toxicology,Springer Science and Business Media LLC,2009,Gold nanoparticles induce cytotoxicity in the alveolar type-II cell lines A549 and NCIH441,True,True,gold,161_uboldi2009.pdf,1
5960,Au,,PVP,,,,,,H,Human,Lung,Epithelial,A,48,,MTT,tetrazolium salt,93.06667,10.1186/1743-8977-6-18,161,,21.2,,A549,Particle and Fibre Toxicology,Springer Science and Business Media LLC,2009,Gold nanoparticles induce cytotoxicity in the alveolar type-II cell lines A549 and NCIH441,True,True,gold,161_uboldi2009.pdf,1
5961,Au,,PVP,,,,,,H,Human,Lung,Epithelial,A,72,,MTT,tetrazolium salt,96.8,10.1186/1743-8977-6-18,161,,21.2,,A549,Particle and Fibre Toxicology,Springer Science and Business Media LLC,2009,Gold nanoparticles induce cytotoxicity in the alveolar type-II cell lines A549 and NCIH441,True,True,gold,161_uboldi2009.pdf,1
5962,Au,,PVP,,,,,,H,Human,Lung,Epithelial,A,24,,MTT,tetrazolium salt,99.2,10.1186/1743-8977-6-18,161,,21.2,,A549,Particle and Fibre Toxicology,Springer Science and Business Media LLC,2009,Gold nanoparticles induce cytotoxicity in the alveolar type-II cell lines A549 and NCIH441,True,True,gold,161_uboldi2009.pdf,1
5963,Au,,PVP,,,,,,H,Human,Lung,Epithelial,A,48,,MTT,tetrazolium salt,94.4,10.1186/1743-8977-6-18,161,,21.2,,A549,Particle and Fibre Toxicology,Springer Science and Business Media LLC,2009,Gold nanoparticles induce cytotoxicity in the alveolar type-II cell lines A549 and NCIH441,True,True,gold,161_uboldi2009.pdf,1
5964,Au,,PVP,,,,,,H,Human,Lung,Epithelial,A,72,,MTT,tetrazolium salt,94.66666,10.1186/1743-8977-6-18,161,,21.2,,A549,Particle and Fibre Toxicology,Springer Science and Business Media LLC,2009,Gold nanoparticles induce cytotoxicity in the alveolar type-II cell lines A549 and NCIH441,True,True,gold,161_uboldi2009.pdf,1
5965,Au,,PVP,,,,,,H,Human,Lung,Epithelial,A,24,,MTT,tetrazolium salt,99.68819,10.1186/1743-8977-6-18,161,,21.2,,NCIH441,Particle and Fibre Toxicology,Springer Science and Business Media LLC,2009,Gold nanoparticles induce cytotoxicity in the alveolar type-II cell lines A549 and NCIH441,True,True,gold,161_uboldi2009.pdf,1
5966,Au,,PVP,,,,,,H,Human,Lung,Epithelial,A,48,,MTT,tetrazolium salt,99.68819,10.1186/1743-8977-6-18,161,,21.2,,NCIH441,Particle and Fibre Toxicology,Springer Science and Business Media LLC,2009,Gold nanoparticles induce cytotoxicity in the alveolar type-II cell lines A549 and NCIH441,True,True,gold,161_uboldi2009.pdf,1
5967,Au,,PVP,,,,,,H,Human,Lung,Epithelial,A,72,,MTT,tetrazolium salt,99.42094,10.1186/1743-8977-6-18,161,,21.2,,NCIH441,Particle and Fibre Toxicology,Springer Science and Business Media LLC,2009,Gold nanoparticles induce cytotoxicity in the alveolar type-II cell lines A549 and NCIH441,True,True,gold,161_uboldi2009.pdf,1
5968,Au,,PVP,,,,,,H,Human,Lung,Epithelial,A,24,,MTT,tetrazolium salt,95.41203,10.1186/1743-8977-6-18,161,,21.2,,NCIH441,Particle and Fibre Toxicology,Springer Science and Business Media LLC,2009,Gold nanoparticles induce cytotoxicity in the alveolar type-II cell lines A549 and NCIH441,True,True,gold,161_uboldi2009.pdf,1
5969,Au,,PVP,,,,,,H,Human,Lung,Epithelial,A,48,,MTT,tetrazolium salt,98.88641,10.1186/1743-8977-6-18,161,,21.2,,NCIH441,Particle and Fibre Toxicology,Springer Science and Business Media LLC,2009,Gold nanoparticles induce cytotoxicity in the alveolar type-II cell lines A549 and NCIH441,True,True,gold,161_uboldi2009.pdf,1
5970,Au,,PVP,,,,,,H,Human,Lung,Epithelial,A,72,,MTT,tetrazolium salt,100.49,10.1186/1743-8977-6-18,161,,21.2,,NCIH441,Particle and Fibre Toxicology,Springer Science and Business Media LLC,2009,Gold nanoparticles induce cytotoxicity in the alveolar type-II cell lines A549 and NCIH441,True,True,gold,161_uboldi2009.pdf,1
5971,Au,,PVP,,,,,,H,Human,Lung,Epithelial,A,24,,MTT,tetrazolium salt,99.15367,10.1186/1743-8977-6-18,161,,21.2,,NCIH441,Particle and Fibre Toxicology,Springer Science and Business Media LLC,2009,Gold nanoparticles induce cytotoxicity in the alveolar type-II cell lines A549 and NCIH441,True,True,gold,161_uboldi2009.pdf,1
5972,Au,,PVP,,,,,,H,Human,Lung,Epithelial,A,48,,MTT,tetrazolium salt,99.42094,10.1186/1743-8977-6-18,161,,21.2,,NCIH441,Particle and Fibre Toxicology,Springer Science and Business Media LLC,2009,Gold nanoparticles induce cytotoxicity in the alveolar type-II cell lines A549 and NCIH441,True,True,gold,161_uboldi2009.pdf,1
5973,Au,,PVP,,,,,,H,Human,Lung,Epithelial,A,72,,MTT,tetrazolium salt,105.5679,10.1186/1743-8977-6-18,161,,21.2,,NCIH441,Particle and Fibre Toxicology,Springer Science and Business Media LLC,2009,Gold nanoparticles induce cytotoxicity in the alveolar type-II cell lines A549 and NCIH441,True,True,gold,161_uboldi2009.pdf,1
5974,Au,,PVP,,,,,,H,Human,Lung,Epithelial,A,24,,MTT,tetrazolium salt,98.88641,10.1186/1743-8977-6-18,161,,21.2,,NCIH441,Particle and Fibre Toxicology,Springer Science and Business Media LLC,2009,Gold nanoparticles induce cytotoxicity in the alveolar type-II cell lines A549 and NCIH441,True,True,gold,161_uboldi2009.pdf,1
5975,Au,,PVP,,,,,,H,Human,Lung,Epithelial,A,48,,MTT,tetrazolium salt,100.49,10.1186/1743-8977-6-18,161,,21.2,,NCIH441,Particle and Fibre Toxicology,Springer Science and Business Media LLC,2009,Gold nanoparticles induce cytotoxicity in the alveolar type-II cell lines A549 and NCIH441,True,True,gold,161_uboldi2009.pdf,1
5976,Au,,PVP,,,,,,H,Human,Lung,Epithelial,A,72,,MTT,tetrazolium salt,107.9733,10.1186/1743-8977-6-18,161,,21.2,,NCIH441,Particle and Fibre Toxicology,Springer Science and Business Media LLC,2009,Gold nanoparticles induce cytotoxicity in the alveolar type-II cell lines A549 and NCIH441,True,True,gold,161_uboldi2009.pdf,1
5977,Au,,PVP,,,,,,H,Human,Lung,Epithelial,A,24,,MTT,tetrazolium salt,97.81738,10.1186/1743-8977-6-18,161,,21.2,,NCIH441,Particle and Fibre Toxicology,Springer Science and Business Media LLC,2009,Gold nanoparticles induce cytotoxicity in the alveolar type-II cell lines A549 and NCIH441,True,True,gold,161_uboldi2009.pdf,1
5978,Au,,PVP,,,,,,H,Human,Lung,Epithelial,A,48,,MTT,tetrazolium salt,100.49,10.1186/1743-8977-6-18,161,,21.2,,NCIH441,Particle and Fibre Toxicology,Springer Science and Business Media LLC,2009,Gold nanoparticles induce cytotoxicity in the alveolar type-II cell lines A549 and NCIH441,True,True,gold,161_uboldi2009.pdf,1
5979,Au,,PVP,,,,,,H,Human,Lung,Epithelial,A,72,,MTT,tetrazolium salt,105.5679,10.1186/1743-8977-6-18,161,,21.2,,NCIH441,Particle and Fibre Toxicology,Springer Science and Business Media LLC,2009,Gold nanoparticles induce cytotoxicity in the alveolar type-II cell lines A549 and NCIH441,True,True,gold,161_uboldi2009.pdf,1
5980,Au,,Citrate and PVP,,,,,,H,Human,Lung,Epithelial,A,24,,MTT,tetrazolium salt,95.94655,10.1186/1743-8977-6-18,161,,27.17,,A549,Particle and Fibre Toxicology,Springer Science and Business Media LLC,2009,Gold nanoparticles induce cytotoxicity in the alveolar type-II cell lines A549 and NCIH441,True,True,gold,161_uboldi2009.pdf,1
5981,Au,,Citrate and PVP,,,,,,H,Human,Lung,Epithelial,A,48,,MTT,tetrazolium salt,95.67929,10.1186/1743-8977-6-18,161,,27.17,,A549,Particle and Fibre Toxicology,Springer Science and Business Media LLC,2009,Gold nanoparticles induce cytotoxicity in the alveolar type-II cell lines A549 and NCIH441,True,True,gold,161_uboldi2009.pdf,1
5982,Au,,Citrate and PVP,,,,,,H,Human,Lung,Epithelial,A,72,,MTT,tetrazolium salt,95.41203,10.1186/1743-8977-6-18,161,,27.17,,A549,Particle and Fibre Toxicology,Springer Science and Business Media LLC,2009,Gold nanoparticles induce cytotoxicity in the alveolar type-II cell lines A549 and NCIH441,True,True,gold,161_uboldi2009.pdf,1
5983,Au,,Citrate and PVP,,,,,,H,Human,Lung,Epithelial,A,24,,MTT,tetrazolium salt,97.55011,10.1186/1743-8977-6-18,161,,27.17,,A549,Particle and Fibre Toxicology,Springer Science and Business Media LLC,2009,Gold nanoparticles induce cytotoxicity in the alveolar type-II cell lines A549 and NCIH441,True,True,gold,161_uboldi2009.pdf,1
5984,Au,,Citrate and PVP,,,,,,H,Human,Lung,Epithelial,A,48,,MTT,tetrazolium salt,98.88641,10.1186/1743-8977-6-18,161,,27.17,,A549,Particle and Fibre Toxicology,Springer Science and Business Media LLC,2009,Gold nanoparticles induce cytotoxicity in the alveolar type-II cell lines A549 and NCIH441,True,True,gold,161_uboldi2009.pdf,1
5985,Au,,Citrate and PVP,,,,,,H,Human,Lung,Epithelial,A,72,,MTT,tetrazolium salt,91.67038,10.1186/1743-8977-6-18,161,,27.17,,A549,Particle and Fibre Toxicology,Springer Science and Business Media LLC,2009,Gold nanoparticles induce cytotoxicity in the alveolar type-II cell lines A549 and NCIH441,True,True,gold,161_uboldi2009.pdf,1
5986,Au,,Citrate and PVP,,,,,,H,Human,Lung,Epithelial,A,24,,MTT,tetrazolium salt,97.81738,10.1186/1743-8977-6-18,161,,27.17,,A549,Particle and Fibre Toxicology,Springer Science and Business Media LLC,2009,Gold nanoparticles induce cytotoxicity in the alveolar type-II cell lines A549 and NCIH441,True,True,gold,161_uboldi2009.pdf,1
5987,Au,,Citrate and PVP,,,,,,H,Human,Lung,Epithelial,A,48,,MTT,tetrazolium salt,98.35189,10.1186/1743-8977-6-18,161,,27.17,,A549,Particle and Fibre Toxicology,Springer Science and Business Media LLC,2009,Gold nanoparticles induce cytotoxicity in the alveolar type-II cell lines A549 and NCIH441,True,True,gold,161_uboldi2009.pdf,1
5988,Au,,Citrate and PVP,,,,,,H,Human,Lung,Epithelial,A,72,,MTT,tetrazolium salt,94.07572,10.1186/1743-8977-6-18,161,,27.17,,A549,Particle and Fibre Toxicology,Springer Science and Business Media LLC,2009,Gold nanoparticles induce cytotoxicity in the alveolar type-II cell lines A549 and NCIH441,True,True,gold,161_uboldi2009.pdf,1
5989,Au,,Citrate and PVP,,,,,,H,Human,Lung,Epithelial,A,24,,MTT,tetrazolium salt,94.34299,10.1186/1743-8977-6-18,161,,27.17,,A549,Particle and Fibre Toxicology,Springer Science and Business Media LLC,2009,Gold nanoparticles induce cytotoxicity in the alveolar type-II cell lines A549 and NCIH441,True,True,gold,161_uboldi2009.pdf,1
5990,Au,,Citrate and PVP,,,,,,H,Human,Lung,Epithelial,A,48,,MTT,tetrazolium salt,88.73052,10.1186/1743-8977-6-18,161,,27.17,,A549,Particle and Fibre Toxicology,Springer Science and Business Media LLC,2009,Gold nanoparticles induce cytotoxicity in the alveolar type-II cell lines A549 and NCIH441,True,True,gold,161_uboldi2009.pdf,1
5991,Au,,Citrate and PVP,,,,,,H,Human,Lung,Epithelial,A,72,,MTT,tetrazolium salt,81.78174,10.1186/1743-8977-6-18,161,,27.17,,A549,Particle and Fibre Toxicology,Springer Science and Business Media LLC,2009,Gold nanoparticles induce cytotoxicity in the alveolar type-II cell lines A549 and NCIH441,True,True,gold,161_uboldi2009.pdf,1
5992,Au,,Citrate and PVP,,,,,,H,Human,Lung,Epithelial,A,24,,MTT,tetrazolium salt,85.52338,10.1186/1743-8977-6-18,161,,27.17,,A549,Particle and Fibre Toxicology,Springer Science and Business Media LLC,2009,Gold nanoparticles induce cytotoxicity in the alveolar type-II cell lines A549 and NCIH441,True,True,gold,161_uboldi2009.pdf,1
5993,Au,,Citrate and PVP,,,,,,H,Human,Lung,Epithelial,A,48,,MTT,tetrazolium salt,79.64365,10.1186/1743-8977-6-18,161,,27.17,,A549,Particle and Fibre Toxicology,Springer Science and Business Media LLC,2009,Gold nanoparticles induce cytotoxicity in the alveolar type-II cell lines A549 and NCIH441,True,True,gold,161_uboldi2009.pdf,1
5994,Au,,Citrate and PVP,,,,,,H,Human,Lung,Epithelial,A,72,,MTT,tetrazolium salt,63.34076,10.1186/1743-8977-6-18,161,,27.17,,A549,Particle and Fibre Toxicology,Springer Science and Business Media LLC,2009,Gold nanoparticles induce cytotoxicity in the alveolar type-II cell lines A549 and NCIH441,True,True,gold,161_uboldi2009.pdf,1
5995,Au,,Citrate and PVP,,,,,,H,Human,Lung,Epithelial,A,24,,MTT,tetrazolium salt,99.42094,10.1186/1743-8977-6-18,161,,27.17,,NCIH441,Particle and Fibre Toxicology,Springer Science and Business Media LLC,2009,Gold nanoparticles induce cytotoxicity in the alveolar type-II cell lines A549 and NCIH441,True,True,gold,161_uboldi2009.pdf,1
5996,Au,,Citrate and PVP,,,,,,H,Human,Lung,Epithelial,A,48,,MTT,tetrazolium salt,101.8263,10.1186/1743-8977-6-18,161,,27.17,,NCIH441,Particle and Fibre Toxicology,Springer Science and Business Media LLC,2009,Gold nanoparticles induce cytotoxicity in the alveolar type-II cell lines A549 and NCIH441,True,True,gold,161_uboldi2009.pdf,1
5997,Au,,Citrate and PVP,,,,,,H,Human,Lung,Epithelial,A,72,,MTT,tetrazolium salt,101.0245,10.1186/1743-8977-6-18,161,,27.17,,NCIH441,Particle and Fibre Toxicology,Springer Science and Business Media LLC,2009,Gold nanoparticles induce cytotoxicity in the alveolar type-II cell lines A549 and NCIH441,True,True,gold,161_uboldi2009.pdf,1
5998,Au,,Citrate and PVP,,,,,,H,Human,Lung,Epithelial,A,24,,MTT,tetrazolium salt,100.2227,10.1186/1743-8977-6-18,161,,27.17,,NCIH441,Particle and Fibre Toxicology,Springer Science and Business Media LLC,2009,Gold nanoparticles induce cytotoxicity in the alveolar type-II cell lines A549 and NCIH441,True,True,gold,161_uboldi2009.pdf,1
5999,Au,,Citrate and PVP,,,,,,H,Human,Lung,Epithelial,A,48,,MTT,tetrazolium salt,103.4299,10.1186/1743-8977-6-18,161,,27.17,,NCIH441,Particle and Fibre Toxicology,Springer Science and Business Media LLC,2009,Gold nanoparticles induce cytotoxicity in the alveolar type-II cell lines A549 and NCIH441,True,True,gold,161_uboldi2009.pdf,1
6000,Au,,Citrate and PVP,,,,,,H,Human,Lung,Epithelial,A,72,,MTT,tetrazolium salt,102.6281,10.1186/1743-8977-6-18,161,,27.17,,NCIH441,Particle and Fibre Toxicology,Springer Science and Business Media LLC,2009,Gold nanoparticles induce cytotoxicity in the alveolar type-II cell lines A549 and NCIH441,True,True,gold,161_uboldi2009.pdf,1
6001,Au,,Citrate and PVP,,,,,,H,Human,Lung,Epithelial,A,24,,MTT,tetrazolium salt,102.6281,10.1186/1743-8977-6-18,161,,27.17,,NCIH441,Particle and Fibre Toxicology,Springer Science and Business Media LLC,2009,Gold nanoparticles induce cytotoxicity in the alveolar type-II cell lines A549 and NCIH441,True,True,gold,161_uboldi2009.pdf,1
6002,Au,,Citrate and PVP,,,,,,H,Human,Lung,Epithelial,A,48,,MTT,tetrazolium salt,101.559,10.1186/1743-8977-6-18,161,,27.17,,NCIH441,Particle and Fibre Toxicology,Springer Science and Business Media LLC,2009,Gold nanoparticles induce cytotoxicity in the alveolar type-II cell lines A549 and NCIH441,True,True,gold,161_uboldi2009.pdf,1
6003,Au,,Citrate and PVP,,,,,,H,Human,Lung,Epithelial,A,72,,MTT,tetrazolium salt,101.559,10.1186/1743-8977-6-18,161,,27.17,,NCIH441,Particle and Fibre Toxicology,Springer Science and Business Media LLC,2009,Gold nanoparticles induce cytotoxicity in the alveolar type-II cell lines A549 and NCIH441,True,True,gold,161_uboldi2009.pdf,1
6004,Au,,Citrate and PVP,,,,,,H,Human,Lung,Epithelial,A,24,,MTT,tetrazolium salt,101.0245,10.1186/1743-8977-6-18,161,,27.17,,NCIH441,Particle and Fibre Toxicology,Springer Science and Business Media LLC,2009,Gold nanoparticles induce cytotoxicity in the alveolar type-II cell lines A549 and NCIH441,True,True,gold,161_uboldi2009.pdf,1
6005,Au,,Citrate and PVP,,,,,,H,Human,Lung,Epithelial,A,48,,MTT,tetrazolium salt,102.8953,10.1186/1743-8977-6-18,161,,27.17,,NCIH441,Particle and Fibre Toxicology,Springer Science and Business Media LLC,2009,Gold nanoparticles induce cytotoxicity in the alveolar type-II cell lines A549 and NCIH441,True,True,gold,161_uboldi2009.pdf,1
6006,Au,,Citrate and PVP,,,,,,H,Human,Lung,Epithelial,A,72,,MTT,tetrazolium salt,99.95546,10.1186/1743-8977-6-18,161,,27.17,,NCIH441,Particle and Fibre Toxicology,Springer Science and Business Media LLC,2009,Gold nanoparticles induce cytotoxicity in the alveolar type-II cell lines A549 and NCIH441,True,True,gold,161_uboldi2009.pdf,1
6007,Au,,Citrate and PVP,,,,,,H,Human,Lung,Epithelial,A,24,,MTT,tetrazolium salt,98.35189,10.1186/1743-8977-6-18,161,,27.17,,NCIH441,Particle and Fibre Toxicology,Springer Science and Business Media LLC,2009,Gold nanoparticles induce cytotoxicity in the alveolar type-II cell lines A549 and NCIH441,True,True,gold,161_uboldi2009.pdf,1
6008,Au,,Citrate and PVP,,,,,,H,Human,Lung,Epithelial,A,48,,MTT,tetrazolium salt,92.47216,10.1186/1743-8977-6-18,161,,27.17,,NCIH441,Particle and Fibre Toxicology,Springer Science and Business Media LLC,2009,Gold nanoparticles induce cytotoxicity in the alveolar type-II cell lines A549 and NCIH441,True,True,gold,161_uboldi2009.pdf,1
6009,Au,,Citrate and PVP,,,,,,H,Human,Lung,Epithelial,A,72,,MTT,tetrazolium salt,90.06682,10.1186/1743-8977-6-18,161,,27.17,,NCIH441,Particle and Fibre Toxicology,Springer Science and Business Media LLC,2009,Gold nanoparticles induce cytotoxicity in the alveolar type-II cell lines A549 and NCIH441,True,True,gold,161_uboldi2009.pdf,1
6010,Au,,Citrate and PVP,,,,,,H,Human,Lung,Epithelial,A,24,,MTT,tetrazolium salt,98.35189,10.1186/1743-8977-6-18,161,,28.18,,A549,Particle and Fibre Toxicology,Springer Science and Business Media LLC,2009,Gold nanoparticles induce cytotoxicity in the alveolar type-II cell lines A549 and NCIH441,True,True,gold,161_uboldi2009.pdf,1
6011,Au,,Citrate and PVP,,,,,,H,Human,Lung,Epithelial,A,48,,MTT,tetrazolium salt,100.2227,10.1186/1743-8977-6-18,161,,28.18,,A549,Particle and Fibre Toxicology,Springer Science and Business Media LLC,2009,Gold nanoparticles induce cytotoxicity in the alveolar type-II cell lines A549 and NCIH441,True,True,gold,161_uboldi2009.pdf,1
6012,Au,,Citrate and PVP,,,,,,H,Human,Lung,Epithelial,A,72,,MTT,tetrazolium salt,96.21381,10.1186/1743-8977-6-18,161,,28.18,,A549,Particle and Fibre Toxicology,Springer Science and Business Media LLC,2009,Gold nanoparticles induce cytotoxicity in the alveolar type-II cell lines A549 and NCIH441,True,True,gold,161_uboldi2009.pdf,1
6013,Au,,Citrate and PVP,,,,,,H,Human,Lung,Epithelial,A,24,,MTT,tetrazolium salt,97.55011,10.1186/1743-8977-6-18,161,,28.18,,A549,Particle and Fibre Toxicology,Springer Science and Business Media LLC,2009,Gold nanoparticles induce cytotoxicity in the alveolar type-II cell lines A549 and NCIH441,True,True,gold,161_uboldi2009.pdf,1
6014,Au,,Citrate and PVP,,,,,,H,Human,Lung,Epithelial,A,48,,MTT,tetrazolium salt,100.7572,10.1186/1743-8977-6-18,161,,28.18,,A549,Particle and Fibre Toxicology,Springer Science and Business Media LLC,2009,Gold nanoparticles induce cytotoxicity in the alveolar type-II cell lines A549 and NCIH441,True,True,gold,161_uboldi2009.pdf,1
6015,Au,,Citrate and PVP,,,,,,H,Human,Lung,Epithelial,A,72,,MTT,tetrazolium salt,94.34299,10.1186/1743-8977-6-18,161,,28.18,,A549,Particle and Fibre Toxicology,Springer Science and Business Media LLC,2009,Gold nanoparticles induce cytotoxicity in the alveolar type-II cell lines A549 and NCIH441,True,True,gold,161_uboldi2009.pdf,1
6016,Au,,Citrate and PVP,,,,,,H,Human,Lung,Epithelial,A,24,,MTT,tetrazolium salt,95.67929,10.1186/1743-8977-6-18,161,,28.18,,A549,Particle and Fibre Toxicology,Springer Science and Business Media LLC,2009,Gold nanoparticles induce cytotoxicity in the alveolar type-II cell lines A549 and NCIH441,True,True,gold,161_uboldi2009.pdf,1
6017,Au,,Citrate and PVP,,,,,,H,Human,Lung,Epithelial,A,48,,MTT,tetrazolium salt,98.61916,10.1186/1743-8977-6-18,161,,28.18,,A549,Particle and Fibre Toxicology,Springer Science and Business Media LLC,2009,Gold nanoparticles induce cytotoxicity in the alveolar type-II cell lines A549 and NCIH441,True,True,gold,161_uboldi2009.pdf,1
6018,Au,,Citrate and PVP,,,,,,H,Human,Lung,Epithelial,A,72,,MTT,tetrazolium salt,94.8775,10.1186/1743-8977-6-18,161,,28.18,,A549,Particle and Fibre Toxicology,Springer Science and Business Media LLC,2009,Gold nanoparticles induce cytotoxicity in the alveolar type-II cell lines A549 and NCIH441,True,True,gold,161_uboldi2009.pdf,1
6019,Au,,Citrate and PVP,,,,,,H,Human,Lung,Epithelial,A,24,,MTT,tetrazolium salt,99.68819,10.1186/1743-8977-6-18,161,,28.18,,A549,Particle and Fibre Toxicology,Springer Science and Business Media LLC,2009,Gold nanoparticles induce cytotoxicity in the alveolar type-II cell lines A549 and NCIH441,True,True,gold,161_uboldi2009.pdf,1
6020,Au,,Citrate and PVP,,,,,,H,Human,Lung,Epithelial,A,48,,MTT,tetrazolium salt,93.27394,10.1186/1743-8977-6-18,161,,28.18,,A549,Particle and Fibre Toxicology,Springer Science and Business Media LLC,2009,Gold nanoparticles induce cytotoxicity in the alveolar type-II cell lines A549 and NCIH441,True,True,gold,161_uboldi2009.pdf,1
6021,Au,,Citrate and PVP,,,,,,H,Human,Lung,Epithelial,A,72,,MTT,tetrazolium salt,89.79955,10.1186/1743-8977-6-18,161,,28.18,,A549,Particle and Fibre Toxicology,Springer Science and Business Media LLC,2009,Gold nanoparticles induce cytotoxicity in the alveolar type-II cell lines A549 and NCIH441,True,True,gold,161_uboldi2009.pdf,1
6022,Au,,Citrate and PVP,,,,,,H,Human,Lung,Epithelial,A,24,,MTT,tetrazolium salt,89.5323,10.1186/1743-8977-6-18,161,,28.18,,A549,Particle and Fibre Toxicology,Springer Science and Business Media LLC,2009,Gold nanoparticles induce cytotoxicity in the alveolar type-II cell lines A549 and NCIH441,True,True,gold,161_uboldi2009.pdf,1
6023,Au,,Citrate and PVP,,,,,,H,Human,Lung,Epithelial,A,48,,MTT,tetrazolium salt,84.45435,10.1186/1743-8977-6-18,161,,28.18,,A549,Particle and Fibre Toxicology,Springer Science and Business Media LLC,2009,Gold nanoparticles induce cytotoxicity in the alveolar type-II cell lines A549 and NCIH441,True,True,gold,161_uboldi2009.pdf,1
6024,Au,,Citrate and PVP,,,,,,H,Human,Lung,Epithelial,A,72,,MTT,tetrazolium salt,71.09132,10.1186/1743-8977-6-18,161,,28.18,,A549,Particle and Fibre Toxicology,Springer Science and Business Media LLC,2009,Gold nanoparticles induce cytotoxicity in the alveolar type-II cell lines A549 and NCIH441,True,True,gold,161_uboldi2009.pdf,1
6025,Au,,Citrate and PVP,,,,,,H,Human,Lung,Epithelial,A,24,,MTT,tetrazolium salt,98.88641,10.1186/1743-8977-6-18,161,,28.18,,NCIH441,Particle and Fibre Toxicology,Springer Science and Business Media LLC,2009,Gold nanoparticles induce cytotoxicity in the alveolar type-II cell lines A549 and NCIH441,True,True,gold,161_uboldi2009.pdf,1
6026,Au,,Citrate and PVP,,,,,,H,Human,Lung,Epithelial,A,48,,MTT,tetrazolium salt,101.2918,10.1186/1743-8977-6-18,161,,28.18,,NCIH441,Particle and Fibre Toxicology,Springer Science and Business Media LLC,2009,Gold nanoparticles induce cytotoxicity in the alveolar type-II cell lines A549 and NCIH441,True,True,gold,161_uboldi2009.pdf,1
6027,Au,,Citrate and PVP,,,,,,H,Human,Lung,Epithelial,A,72,,MTT,tetrazolium salt,100.7572,10.1186/1743-8977-6-18,161,,28.18,,NCIH441,Particle and Fibre Toxicology,Springer Science and Business Media LLC,2009,Gold nanoparticles induce cytotoxicity in the alveolar type-II cell lines A549 and NCIH441,True,True,gold,161_uboldi2009.pdf,1
6028,Au,,Citrate and PVP,,,,,,H,Human,Lung,Epithelial,A,24,,MTT,tetrazolium salt,99.95546,10.1186/1743-8977-6-18,161,,28.18,,NCIH441,Particle and Fibre Toxicology,Springer Science and Business Media LLC,2009,Gold nanoparticles induce cytotoxicity in the alveolar type-II cell lines A549 and NCIH441,True,True,gold,161_uboldi2009.pdf,1
6029,Au,,Citrate and PVP,,,,,,H,Human,Lung,Epithelial,A,48,,MTT,tetrazolium salt,103.9644,10.1186/1743-8977-6-18,161,,28.18,,NCIH441,Particle and Fibre Toxicology,Springer Science and Business Media LLC,2009,Gold nanoparticles induce cytotoxicity in the alveolar type-II cell lines A549 and NCIH441,True,True,gold,161_uboldi2009.pdf,1
6030,Au,,Citrate and PVP,,,,,,H,Human,Lung,Epithelial,A,72,,MTT,tetrazolium salt,99.95546,10.1186/1743-8977-6-18,161,,28.18,,NCIH441,Particle and Fibre Toxicology,Springer Science and Business Media LLC,2009,Gold nanoparticles induce cytotoxicity in the alveolar type-II cell lines A549 and NCIH441,True,True,gold,161_uboldi2009.pdf,1
6031,Au,,Citrate and PVP,,,,,,H,Human,Lung,Epithelial,A,24,,MTT,tetrazolium salt,101.2918,10.1186/1743-8977-6-18,161,,28.18,,NCIH441,Particle and Fibre Toxicology,Springer Science and Business Media LLC,2009,Gold nanoparticles induce cytotoxicity in the alveolar type-II cell lines A549 and NCIH441,True,True,gold,161_uboldi2009.pdf,1
6032,Au,,Citrate and PVP,,,,,,H,Human,Lung,Epithelial,A,48,,MTT,tetrazolium salt,106.1025,10.1186/1743-8977-6-18,161,,28.18,,NCIH441,Particle and Fibre Toxicology,Springer Science and Business Media LLC,2009,Gold nanoparticles induce cytotoxicity in the alveolar type-II cell lines A549 and NCIH441,True,True,gold,161_uboldi2009.pdf,1
6033,Au,,Citrate and PVP,,,,,,H,Human,Lung,Epithelial,A,72,,MTT,tetrazolium salt,102.0935,10.1186/1743-8977-6-18,161,,28.18,,NCIH441,Particle and Fibre Toxicology,Springer Science and Business Media LLC,2009,Gold nanoparticles induce cytotoxicity in the alveolar type-II cell lines A549 and NCIH441,True,True,gold,161_uboldi2009.pdf,1
6034,Au,,Citrate and PVP,,,,,,H,Human,Lung,Epithelial,A,24,,MTT,tetrazolium salt,101.8263,10.1186/1743-8977-6-18,161,,28.18,,NCIH441,Particle and Fibre Toxicology,Springer Science and Business Media LLC,2009,Gold nanoparticles induce cytotoxicity in the alveolar type-II cell lines A549 and NCIH441,True,True,gold,161_uboldi2009.pdf,1
6035,Au,,Citrate and PVP,,,,,,H,Human,Lung,Epithelial,A,48,,MTT,tetrazolium salt,105.3007,10.1186/1743-8977-6-18,161,,28.18,,NCIH441,Particle and Fibre Toxicology,Springer Science and Business Media LLC,2009,Gold nanoparticles induce cytotoxicity in the alveolar type-II cell lines A549 and NCIH441,True,True,gold,161_uboldi2009.pdf,1
6036,Au,,Citrate and PVP,,,,,,H,Human,Lung,Epithelial,A,72,,MTT,tetrazolium salt,104.7661,10.1186/1743-8977-6-18,161,,28.18,,NCIH441,Particle and Fibre Toxicology,Springer Science and Business Media LLC,2009,Gold nanoparticles induce cytotoxicity in the alveolar type-II cell lines A549 and NCIH441,True,True,gold,161_uboldi2009.pdf,1
6037,Au,,Citrate and PVP,,,,,,H,Human,Lung,Epithelial,A,24,,MTT,tetrazolium salt,101.8263,10.1186/1743-8977-6-18,161,,28.18,,NCIH441,Particle and Fibre Toxicology,Springer Science and Business Media LLC,2009,Gold nanoparticles induce cytotoxicity in the alveolar type-II cell lines A549 and NCIH441,True,True,gold,161_uboldi2009.pdf,1
6038,Au,,Citrate and PVP,,,,,,H,Human,Lung,Epithelial,A,48,,MTT,tetrazolium salt,95.94655,10.1186/1743-8977-6-18,161,,28.18,,NCIH441,Particle and Fibre Toxicology,Springer Science and Business Media LLC,2009,Gold nanoparticles induce cytotoxicity in the alveolar type-II cell lines A549 and NCIH441,True,True,gold,161_uboldi2009.pdf,1
6039,Au,,Citrate and PVP,,,,,,H,Human,Lung,Epithelial,A,72,,MTT,tetrazolium salt,97.55011,10.1186/1743-8977-6-18,161,,28.18,,NCIH441,Particle and Fibre Toxicology,Springer Science and Business Media LLC,2009,Gold nanoparticles induce cytotoxicity in the alveolar type-II cell lines A549 and NCIH441,True,True,gold,161_uboldi2009.pdf,1
