Repository: Mindvisio/SCINEX

# ChemX PDF Tools

Набор скриптов для получения open-access PDF по ChemX/Hugging Face датасетам.

## Установка

```bash
pip install -r requirements.txt
```

## 1. Сделать manifest DOI по домену

```bash
python 01_make_chemx_oa_manifests.py --domain benzimidazole
```

По всем доменам:

```bash
python 01_make_chemx_oa_manifests.py --domain all
```

Результат:

```text
manifests/benzimidazole_open_access_manifest.csv
manifests/_summary_open_access.csv
```

## 2. Скачать PDF через Unpaywall

```bash
python 02_download_chemx_pdfs.py \
  --domain benzimidazole \
  --email your_email@example.com \
  --out data/pdfs
```

По всем доменам:

```bash
python 02_download_chemx_pdfs.py \
  --domain all \

File: pdf_tools/data/pairs/cytotox/43_201915-pdf.csv
sn,material,shape,coat_functional_group,synthesis_method,surface_charge,size_in_medium_nm,zeta_in_medium_mv,no_of_cells_cells_well,human_animal,cell_source,cell_tissue,cell_morphology,cell_age,time_hr,concentration,test,test_indicator,viability_%,doi,article_list,core_nm,hydrodynamic_nm,potential_mv,cell_type,journal_name,publisher,year,title,journal_is_oa,is_oa,oa_status,pdf,access
1544,Ag,Sphere,CYS,Chemical Reduction,Negative,,,5000.0,A,Mouse,SubcutaneousConnectiveTissue,Fibroblast,Adult,24,1.0,MTT,TetrazoliumSalt,103.7,10.3762/bxiv.2019.15.v1,43,,8.0,-56.9,L929,,Beilstein Institut,2019,Interaction of Small Biothiols with Silver and Gold Nanoparticles,False,True,green,43_201915-pdf.pdf,1
1545,Ag,Sphere,CYS,Chemical Reduction,Negative,,,5000.0,A,Mouse,SubcutaneousConnectiveTissue,Fibroblast,Adult,24,5.0,MTT,TetrazoliumSalt,98.413,10.3762/bxiv.2019.15.v1,43,,8.0,-56.9,L929,,Beilstein Institut,2019,Interaction of Small Biothiols with Silver and Gold Nanoparticles,False,True,green,43_201915-pdf.pdf,1
1546,Ag,Sphere,CYS,Chemical Reduction,Negative,,,5000.0,A,,,Fibroblast,,24,10.0,MTT,TetrazoliumSalt,85.185,10.3762/bxiv.2019.15.v1,43,,8.0,-56.9,L929,,Beilstein Institut,2019,Interaction of Small Biothiols with Silver and Gold Nanoparticles,False,True,green,43_201915-pdf.pdf,1
1547,Ag,Sphere,CYS,Chemical Reduction,Negative,,,5000.0,A,,,Fibroblast,,24,25.0,MTT,TetrazoliumSalt,74.074,10.3762/bxiv.2019.15.v1,43,,8.0,-56.9,L929,,Beilstein Institut,2019,Interaction of Small Biothiols with Silver and Gold Nanoparticles,False,True,green,43_201915-pdf.pdf,1
1548,Ag,Sphere,CYS,Chemical Reduction,Negative,,,5000.0,A,,,Fibroblast,,24,50.0,MTT,TetrazoliumSalt,41.799,10.3762/bxiv.2019.15.v1,43,,8.0,-56.9,L929,,Beilstein Institut,2019,Interaction of Small Biothiols with Silver and Gold Nanoparticles,False,True,green,43_201915-pdf.pdf,1
1549,Ag,Sphere,CYS,Chemical Reduction,Negative,,,5000.0,A,,,Fibroblast,,24,75.0,MTT,TetrazoliumSalt,16.931,10.3762/bxiv.2019.15.v1,43,,8.0,-56.9,L929,,Beilstein Institut,2019,Interaction of Small Biothiols with Silver and Gold Nanoparticles,False,True,green,43_201915-pdf.pdf,1
1550,Ag,Sphere,CYS,Chemical Reduction,Negative,,,5000.0,A,,,Fibroblast,,24,100.0,MTT,TetrazoliumSalt,18.519,10.3762/bxiv.2019.15.v1,43,,8.0,-56.9,L929,,Beilstein Institut,2019,Interaction of Small Biothiols with Silver and Gold Nanoparticles,False,True,green,43_201915-pdf.pdf,1
1551,Ag,Sphere,GSH,Chemical Reduction,Negative,,,5000.0,A,,,Fibroblast,,24,1.0,MTT,TetrazoliumSalt,103.17,10.3762/bxiv.2019.15.v1,43,,6.0,-50.9,L929,,Beilstein Institut,2019,Interaction of Small Biothiols with Silver and Gold Nanoparticles,False,True,green,43_201915-pdf.pdf,1
1552,Ag,Sphere,GSH,Chemical Reduction,Negative,,,5000.0,A,,,Fibroblast,,24,5.0,MTT,TetrazoliumSalt,77.249,10.3762/bxiv.2019.15.v1,43,,6.0,-50.9,L929,,Beilstein Institut,2019,Interaction of Small Biothiols with Silver and Gold Nanoparticles,False,True,green,43_201915-pdf.pdf,1
1553,Ag,Sphere,GSH,Chemical Reduction,Negative,,,5000.0,A,,,Fibroblast,,24,10.0,MTT,TetrazoliumSalt,50.794,10.3762/bxiv.2019.15.v1,43,,6.0,-50.9,L929,,Beilstein Institut,2019,Interaction of Small Biothiols with Silver and Gold Nanoparticles,False,True,green,43_201915-pdf.pdf,1
1554,Ag,Sphere,GSH,Chemical Reduction,Negative,,,5000.0,A,,,Fibroblast,,24,25.0,MTT,TetrazoliumSalt,23.81,10.3762/bxiv.2019.15.v1,43,,6.0,-50.9,L929,,Beilstein Institut,2019,Interaction of Small Biothiols with Silver and Gold Nanoparticles,False,True,green,43_201915-pdf.pdf,1
1555,Ag,Sphere,GSH,Chemical Reduction,Negative,,,5000.0,A,,,Fibroblast,,24,50.0,MTT,TetrazoliumSalt,20.106,10.3762/bxiv.2019.15.v1,43,,6.0,-50.9,L929,,Beilstein Institut,2019,Interaction of Small Biothiols with Silver and Gold Nanoparticles,False,True,green,43_201915-pdf.pdf,1
1556,Ag,Sphere,GSH,Chemical Reduction,Negative,,,5000.0,A,,,Fibroblast,,24,75.0,MTT,TetrazoliumSalt,16.931,10.3762/bxiv.2019.15.v1,43,,6.0,-50.9,L929,,Beilstein Institut,2019,Interaction of Small Biothiols with Silver and Gold Nanoparticles,False,True,green,43_201915-pdf.pdf,1
1557,Ag,Sphere,GSH,Chemical Reduction,Negative,,,5000.0,A,,,Fibroblast,,24,100.0,MTT,TetrazoliumSalt,16.931,10.3762/bxiv.2019.15.v1,43,,6.0,-50.9,L929,,Beilstein Institut,2019,Interaction of Small Biothiols with Silver and Gold Nanoparticles,False,True,green,43_201915-pdf.pdf,1
1558,Au,Sphere,CYS,Chemical Reduction,Negative,,,5000.0,A,,,Fibroblast,,24,1.0,MTT,TetrazoliumSalt,105.29,10.3762/bxiv.2019.15.v1,43,,100.0,-46.8,L929,,Beilstein Institut,2019,Interaction of Small Biothiols with Silver and Gold Nanoparticles,False,True,green,43_201915-pdf.pdf,1
1559,Au,Sphere,CYS,Chemical Reduction,Negative,,,5000.0,A,,,Fibroblast,,24,5.0,MTT,TetrazoliumSalt,102.65,10.3762/bxiv.2019.15.v1,43,,100.0,-46.8,L929,,Beilstein Institut,2019,Interaction of Small Biothiols with Silver and Gold Nanoparticles,False,True,green,43_201915-pdf.pdf,1
1560,Au,Sphere,CYS,Chemical Reduction,Negative,,,5000.0,A,,,Fibroblast,,24,10.0,MTT,TetrazoliumSalt,104.23,10.3762/bxiv.2019.15.v1,43,,100.0,-46.8,L929,,Beilstein Institut,2019,Interaction of Small Biothiols with Silver and Gold Nanoparticles,False,True,green,43_201915-pdf.pdf,1
1561,Au,Sphere,CYS,Chemical Reduction,Negative,,,5000.0,A,,,Fibroblast,,24,25.0,MTT,TetrazoliumSalt,96.825,10.3762/bxiv.2019.15.v1,43,,100.0,-46.8,L929,,Beilstein Institut,2019,Interaction of Small Biothiols with Silver and Gold Nanoparticles,False,True,green,43_201915-pdf.pdf,1
1562,Au,Sphere,CYS,Chemical Reduction,Negative,,,5000.0,A,,,Fibroblast,,24,50.0,MTT,TetrazoliumSalt,90.476,10.3762/bxiv.2019.15.v1,43,,100.0,-46.8,L929,,Beilstein Institut,2019,Interaction of Small Biothiols with Silver and Gold Nanoparticles,False,True,green,43_201915-pdf.pdf,1
1563,Au,Sphere,CYS,Chemical Reduction,Negative,,,5000.0,A,,,Fibroblast,,24,100.0,MTT,TetrazoliumSalt,87.831,10.3762/bxiv.2019.15.v1,43,,100.0,-46.8,L929,,Beilstein Institut,2019,Interaction of Small Biothiols with Silver and Gold Nanoparticles,False,True,green,43_201915-pdf.pdf,1
1564,Au,Sphere,CYS,Chemical Reduction,Negative,,,5000.0,A,,,Fibroblast,,24,300.0,MTT,TetrazoliumSalt,69.312,10.3762/bxiv.2019.15.v1,43,,100.0,-46.8,L929,,Beilstein Institut,2019,Interaction of Small Biothiols with Silver and Gold Nanoparticles,False,True,green,43_201915-pdf.pdf,1
1565,Au,Sphere,GSH,Chemical Reduction,Negative,,,5000.0,A,,,Fibroblast,,24,1.0,MTT,TetrazoliumSalt,106.35,10.3762/bxiv.2019.15.v1,43,,100.0,-58.0,L929,,Beilstein Institut,2019,Interaction of Small Biothiols with Silver and Gold Nanoparticles,False,True,green,43_201915-pdf.pdf,1
1566,Au,Sphere,GSH,Chemical Reduction,Negative,,,5000.0,A,,,Fibroblast,,24,5.0,MTT,TetrazoliumSalt,109.52,10.3762/bxiv.2019.15.v1,43,,100.0,-58.0,L929,,Beilstein Institut,2019,Interaction of Small Biothiols with Silver and Gold Nanoparticles,False,True,green,43_201915-pdf.pdf,1
1567,Au,Sphere,GSH,Chemical Reduction,Negative,,,5000.0,A,Mouse,SubcutaneousConnectiveTissue,Fibroblast,,24,10.0,MTT,TetrazoliumSalt,106.88,10.3762/bxiv.2019.15.v1,43,,100.0,-58.0,L929,,Beilstein Institut,2019,Interaction of Small Biothiols with Silver and Gold Nanoparticles,False,True,green,43_201915-pdf.pdf,1
1568,Au,Sphere,GSH,Chemical Reduction,Negative,,,5000.0,A,Mouse,SubcutaneousConnectiveTissue,Fibroblast,,24,25.0,MTT,TetrazoliumSalt,102.12,10.3762/bxiv.2019.15.v1,43,,100.0,-58.0,L929,,Beilstein Institut,2019,Interaction of Small Biothiols with Silver and Gold Nanoparticles,False,True,green,43_201915-pdf.pdf,1
1569,Au,Sphere,GSH,Chemical Reduction,Negative,,,5000.0,A,Mouse,SubcutaneousConnectiveTissue,Fibroblast,,24,50.0,MTT,TetrazoliumSalt,92.063,10.3762/bxiv.2019.15.v1,43,,100.0,-58.0,L929,,Beilstein Institut,2019,Interaction of Small Biothiols with Silver and Gold Nanoparticles,False,True,green,43_201915-pdf.pdf,1
1570,Au,Sphere,GSH,Chemical Reduction,Negative,,,5000.0,A,Mouse,SubcutaneousConnectiveTissue,Fibroblast,,24,100.0,MTT,TetrazoliumSalt,95.238,10.3762/bxiv.2019.15.v1,43,,100.0,-58.0,L929,,Beilstein Institut,2019,Interaction of Small Biothiols with Silver and Gold Nanoparticles,False,True,green,43_201915-pdf.pdf,1
1571,Au,Sphere,GSH,Chemical Reduction,Negative,,,5000.0,A,Mouse,SubcutaneousConnectiveTissue,Fibroblast,,24,300.0,MTT,TetrazoliumSalt,95.238,10.3762/bxiv.2019.15.v1,43,,100.0,-58.0,L929,,Beilstein Institut,2019,Interaction of Small Biothiols with Silver and Gold Nanoparticles,False,True,green,43_201915-pdf.pdf,1

File: pdf_tools/data/pairs/cytotox/44_10.1007@s10856-019-6221-2.csv
sn,material,shape,coat_functional_group,synthesis_method,surface_charge,size_in_medium_nm,zeta_in_medium_mv,no_of_cells_cells_well,human_animal,cell_source,cell_tissue,cell_morphology,cell_age,time_hr,concentration,test,test_indicator,viability_%,doi,article_list,core_nm,hydrodynamic_nm,potential_mv,cell_type,journal_name,publisher,year,title,journal_is_oa,is_oa,oa_status,pdf,access
1572,Au,Rod,,Seed-Mediated Growth Method,,,,10000.0,H,Human,Bone,Osteoblast,,24,0.3,MTT,TetrazoliumSalt,84.876,10.1007/s10856-019-6221-2,44,,18.0,,hFOB1.19,Journal of Materials Science: Materials in Medicine,Springer Science and Business Media LLC,2019,Impact of gold nanoparticles shape on their cytotoxicity against human osteoblast and osteosarcoma in in vitro model. Evaluation of the safety of use and anti-cancer potential,False,True,hybrid,44_10.1007@s10856-019-6221-2.pdf,1
1573,Au,Rod,,Seed-Mediated Growth Method,,,,10000.0,H,Human,Bone,Osteoblast,,24,0.6,MTT,TetrazoliumSalt,82.008,10.1007/s10856-019-6221-2,44,,18.0,,hFOB1.19,Journal of Materials Science: Materials in Medicine,Springer Science and Business Media LLC,2019,Impact of gold nanoparticles shape on their cytotoxicity against human osteoblast and osteosarcoma in in vitro model. Evaluation of the safety of use and anti-cancer potential,False,True,hybrid,44_10.1007@s10856-019-6221-2.pdf,1
1574,Au,Rod,,Seed-Mediated Growth Method,,,,10000.0,H,Human,Bone,Osteoblast,,24,1.2,MTT,TetrazoliumSalt,79.27,10.1007/s10856-019-6221-2,44,,18.0,,hFOB1.19,Journal of Materials Science: Materials in Medicine,Springer Science and Business Media LLC,2019,Impact of gold nanoparticles shape on their cytotoxicity against human osteoblast and osteosarcoma in in vitro model. Evaluation of the safety of use and anti-cancer potential,False,True,hybrid,44_10.1007@s10856-019-6221-2.pdf,1
1575,Au,Rod,,Seed-Mediated Growth Method,,,,10000.0,H,Human,Bone,Osteoblast,,24,2.5,MTT,TetrazoliumSalt,75.88,10.1007/s10856-019-6221-2,44,,18.0,,hFOB1.19,Journal of Materials Science: Materials in Medicine,Springer Science and Business Media LLC,2019,Impact of gold nanoparticles shape on their cytotoxicity against human osteoblast and osteosarcoma in in vitro model. Evaluation of the safety of use and anti-cancer potential,False,True,hybrid,44_10.1007@s10856-019-6221-2.pdf,1
1576,Au,Rod,,Seed-Mediated Growth Method,,,,10000.0,H,Human,Bone,Osteoblast,,24,5.0,MTT,TetrazoliumSalt,72.49,10.1007/s10856-019-6221-2,44,,18.0,,hFOB1.19,Journal of Materials Science: Materials in Medicine,Springer Science and Business Media LLC,2019,Impact of gold nanoparticles shape on their cytotoxicity against human osteoblast and osteosarcoma in in vitro model. Evaluation of the safety of use and anti-cancer potential,False,True,hybrid,44_10.1007@s10856-019-6221-2.pdf,1
1577,Au,Star,,Chemical Reduction,,,,10000.0,H,Human,Bone,Osteoblast,,24,0.3,MTT,TetrazoliumSalt,91.265,10.1007/s10856-019-6221-2,44,,215.0,,hFOB1.19,Journal of Materials Science: Materials in Medicine,Springer Science and Business Media LLC,2019,Impact of gold nanoparticles shape on their cytotoxicity against human osteoblast and osteosarcoma in in vitro model. Evaluation of the safety of use and anti-cancer potential,False,True,hybrid,44_10.1007@s10856-019-6221-2.pdf,1
1578,Au,Star,,Chemical Reduction,,,,10000.0,H,Human,Bone,Osteoblast,,24,0.6,MTT,TetrazoliumSalt,90.352,10.1007/s10856-019-6221-2,44,,215.0,,hFOB1.19,Journal of Materials Science: Materials in Medicine,Springer Science and Business Media LLC,2019,Impact of gold nanoparticles shape on their cytotoxicity against human osteoblast and osteosarcoma in in vitro model. Evaluation of the safety of use and anti-cancer potential,False,True,hybrid,44_10.1007@s10856-019-6221-2.pdf,1
1579,Au,Star,,Chemical Reduction,,,,10000.0,H,Human,Bone,Osteoblast,,24,1.2,MTT,TetrazoliumSalt,66.623,10.1007/s10856-019-6221-2,44,,215.0,,hFOB1.19,Journal of Materials Science: Materials in Medicine,Springer Science and Business Media LLC,2019,Impact of gold nanoparticles shape on their cytotoxicity against human osteoblast and osteosarcoma in in vitro model. Evaluation of the safety of use and anti-cancer potential,False,True,hybrid,44_10.1007@s10856-019-6221-2.pdf,1
1580,Au,Star,,Chemical Reduction,,,,10000.0,H,Human,Bone,Osteoblast,,24,2.5,MTT,TetrazoliumSalt,44.329,10.1007/s10856-019-6221-2,44,,215.0,,hFOB1.19,Journal of Materials Science: Materials in Medicine,Springer Science and Business Media LLC,2019,Impact of gold nanoparticles shape on their cytotoxicity against human osteoblast and osteosarcoma in in vitro model. Evaluation of the safety of use and anti-cancer potential,False,True,hybrid,44_10.1007@s10856-019-6221-2.pdf,1
1581,Au,Star,,Chemical Reduction,,,,10000.0,H,Human,Bone,Osteoblast,,24,5.0,MTT,TetrazoliumSalt,40.808,10.1007/s10856-019-6221-2,44,,215.0,,hFOB1.19,Journal of Materials Science: Materials in Medicine,Springer Science and Business Media LLC,2019,Impact of gold nanoparticles shape on their cytotoxicity against human osteoblast and osteosarcoma in in vitro model. Evaluation of the safety of use and anti-cancer potential,False,True,hybrid,44_10.1007@s10856-019-6221-2.pdf,1
1582,Au,Sphere,,Chemical Reduction,,,,10000.0,H,Human,Bone,Osteoblast,,24,0.3,MTT,TetrazoliumSalt,99.739,10.1007/s10856-019-6221-2,44,,6.3,,hFOB1.19,Journal of Materials Science: Materials in Medicine,Springer Science and Business Media LLC,2019,Impact of gold nanoparticles shape on their cytotoxicity against human osteoblast and osteosarcoma in in vitro model. Evaluation of the safety of use and anti-cancer potential,False,True,hybrid,44_10.1007@s10856-019-6221-2.pdf,1
1583,Au,Sphere,,Chemical Reduction,,,,10000.0,H,Human,Bone,Osteoblast,,24,0.6,MTT,TetrazoliumSalt,99.087,10.1007/s10856-019-6221-2,44,,6.3,,hFOB1.19,Journal of Materials Science: Materials in Medicine,Springer Science and Business Media LLC,2019,Impact of gold nanoparticles shape on their cytotoxicity against human osteoblast and osteosarcoma in in vitro model. Evaluation of the safety of use and anti-cancer potential,False,True,hybrid,44_10.1007@s10856-019-6221-2.pdf,1
1584,Au,Sphere,,Chemical Reduction,,,,10000.0,H,Human,Bone,Osteoblast,,24,1.2,MTT,TetrazoliumSalt,97.523,10.1007/s10856-019-6221-2,44,,6.3,,hFOB1.19,Journal of Materials Science: Materials in Medicine,Springer Science and Business Media LLC,2019,Impact of gold nanoparticles shape on their cytotoxicity against human osteoblast and osteosarcoma in in vitro model. Evaluation of the safety of use and anti-cancer potential,False,True,hybrid,44_10.1007@s10856-019-6221-2.pdf,1
1585,Au,Sphere,,Chemical Reduction,,,,10000.0,H,Human,Bone,Osteoblast,,24,2.5,MTT,TetrazoliumSalt,97.262,10.1007/s10856-019-6221-2,44,,6.3,,hFOB1.19,Journal of Materials Science: Materials in Medicine,Springer Science and Business Media LLC,2019,Impact of gold nanoparticles shape on their cytotoxicity against human osteoblast and osteosarcoma in in vitro model. Evaluation of the safety of use and anti-cancer potential,False,True,hybrid,44_10.1007@s10856-019-6221-2.pdf,1
1586,Au,Sphere,,Chemical Reduction,,,,10000.0,H,Human,Bone,Osteoblast,,24,5.0,MTT,TetrazoliumSalt,96.61,10.1007/s10856-019-6221-2,44,,6.3,,hFOB1.19,Journal of Materials Science: Materials in Medicine,Springer Science and Business Media LLC,2019,Impact of gold nanoparticles shape on their cytotoxicity against human osteoblast and osteosarcoma in in vitro model. Evaluation of the safety of use and anti-cancer potential,False,True,hybrid,44_10.1007@s10856-019-6221-2.pdf,1
1587,Au,Rod,,Seed-Mediated Growth Method,,,,10000.0,H,Human,Bone,Osteoblast,,24,0.3,NRU,NeutralRed,98.705,10.1007/s10856-019-6221-2,44,,18.0,,hFOB1.19,Journal of Materials Science: Materials in Medicine,Springer Science and Business Media LLC,2019,Impact of gold nanoparticles shape on their cytotoxicity against human osteoblast and osteosarcoma in in vitro model. Evaluation of the safety of use and anti-cancer potential,False,True,hybrid,44_10.1007@s10856-019-6221-2.pdf,1
1588,Au,Rod,,Seed-Mediated Growth Method,,,,10000.0,H,Human,Bone,Osteoblast,,24,0.6,NRU,NeutralRed,100.29,10.1007/s10856-019-6221-2,44,,18.0,,hFOB1.19,Journal of Materials Science: Materials in Medicine,Springer Science and Business Media LLC,2019,Impact of gold nanoparticles shape on their cytotoxicity against human osteoblast and osteosarcoma in in vitro model. Evaluation of the safety of use and anti-cancer potential,False,True,hybrid,44_10.1007@s10856-019-6221-2.pdf,1
1589,Au,Rod,,Seed-Mediated Growth Method,,,,10000.0,H,Human,Bone,Osteoblast,,24,1.2,NRU,NeutralRed,100.58,10.1007/s10856-019-6221-2,44,,18.0,,hFOB1.19,Journal of Materials Science: Materials in Medicine,Springer Science and Business Media LLC,2019,Impact of gold nanoparticles shape on their cytotoxicity against human osteoblast and osteosarcoma in in vitro model. Evaluation of the safety of use and anti-cancer potential,False,True,hybrid,44_10.1007@s10856-019-6221-2.pdf,1
1590,Au,Rod,,Seed-Mediated Growth Method,,,,10000.0,H,Human,Bone,Osteoblast,,24,2.5,NRU,NeutralRed,96.547,10.1007/s10856-019-6221-2,44,,18.0,,hFOB1.19,Journal of Materials Science: Materials in Medicine,Springer Science and Business Media LLC,2019,Impact of gold nanoparticles shape on their cytotoxicity against human osteoblast and osteosarcoma in in vitro model. Evaluation of the safety of use and anti-cancer potential,False,True,hybrid,44_10.1007@s10856-019-6221-2.pdf,1
1591,Au,Rod,,Seed-Mediated Growth Method,,,,10000.0,H,Human,Bone,Osteoblast,,24,5.0,NRU,NeutralRed,72.806,10.1007/s10856-019-6221-2,44,,18.0,,hFOB1.19,Journal of Materials Science: Materials in Medicine,Springer Science and Business Media LLC,2019,Impact of gold nanoparticles shape on their cytotoxicity against human osteoblast and osteosarcoma in in vitro model. Evaluation of the safety of use and anti-cancer potential,False,True,hybrid,44_10.1007@s10856-019-6221-2.pdf,1
1592,Au,Star,,Chemical Reduction,,,,10000.0,H,Human,Bone,Osteoblast,,24,0.3,NRU,NeutralRed,98.993,10.1007/s10856-019-6221-2,44,,215.0,,hFOB1.19,Journal of Materials Science: Materials in Medicine,Springer Science and Business Media LLC,2019,Impact of gold nanoparticles shape on their cytotoxicity against human osteoblast and osteosarcoma in in vitro model. Evaluation of the safety of use and anti-cancer potential,False,True,hybrid,44_10.1007@s10856-019-6221-2.pdf,1
1593,Au,Star,,Chemical Reduction,,,,10000.0,H,Human,Bone,Osteoblast,,24,0.6,NRU,NeutralRed,84.748,10.1007/s10856-019-6221-2,44,,215.0,,hFOB1.19,Journal of Materials Science: Materials in Medicine,Springer Science and Business Media LLC,2019,Impact of gold nanoparticles shape on their cytotoxicity against human osteoblast and osteosarcoma in in vitro model. Evaluation of the safety of use and anti-cancer potential,False,True,hybrid,44_10.1007@s10856-019-6221-2.pdf,1
1594,Au,Star,,Chemical Reduction,,,,10000.0,H,Human,Bone,Osteoblast,,24,1.2,NRU,NeutralRed,77.41,10.1007/s10856-019-6221-2,44,,215.0,,hFOB1.19,Journal of Materials Science: Materials in Medicine,Springer Science and Business Media LLC,2019,Impact of gold nanoparticles shape on their cytotoxicity against human osteoblast and osteosarcoma in in vitro model. Evaluation of the safety of use and anti-cancer potential,False,True,hybrid,44_10.1007@s10856-019-6221-2.pdf,1
1595,Au,Star,,Chemical Reduction,,,,10000.0,H,Human,Bone,Osteoblast,,24,2.5,NRU,NeutralRed,76.691,10.1007/s10856-019-6221-2,44,,215.0,,hFOB1.19,Journal of Materials Science: Materials in Medicine,Springer Science and Business Media LLC,2019,Impact of gold nanoparticles shape on their cytotoxicity against human osteoblast and osteosarcoma in in vitro model. Evaluation of the safety of use and anti-cancer potential,False,True,hybrid,44_10.1007@s10856-019-6221-2.pdf,1
1596,Au,Star,,Chemical Reduction,,,,10000.0,H,Human,Bone,Osteoblast,,24,5.0,NRU,NeutralRed,41.727,10.1007/s10856-019-6221-2,44,,215.0,,hFOB1.19,Journal of Materials Science: Materials in Medicine,Springer Science and Business Media LLC,2019,Impact of gold nanoparticles shape on their cytotoxicity against human osteoblast and osteosarcoma in in vitro model. Evaluation of the safety of use and anti-cancer potential,False,True,hybrid,44_10.1007@s10856-019-6221-2.pdf,1
1597,Au,Sphere,,Chemical Reduction,,,,10000.0,H,Human,Bone,Osteoblast,,24,0.3,NRU,NeutralRed,100.0,10.1007/s10856-019-6221-2,44,,6.3,,hFOB1.19,Journal of Materials Science: Materials in Medicine,Springer Science and Business Media LLC,2019,Impact of gold nanoparticles shape on their cytotoxicity against human osteoblast and osteosarcoma in in vitro model. Evaluation of the safety of use and anti-cancer potential,False,True,hybrid,44_10.1007@s10856-019-6221-2.pdf,1
1598,Au,Sphere,,Chemical Reduction,,,,10000.0,H,Human,Bone,Osteoblast,,24,0.6,NRU,NeutralRed,100.29,10.1007/s10856-019-6221-2,44,,6.3,,hFOB1.19,Journal of Materials Science: Materials in Medicine,Springer Science and Business Media LLC,2019,Impact of gold nanoparticles shape on their cytotoxicity against human osteoblast and osteosarcoma in in vitro model. Evaluation of the safety of use and anti-cancer potential,False,True,hybrid,44_10.1007@s10856-019-6221-2.pdf,1
1599,Au,Sphere,,Chemical Reduction,,,,10000.0,H,Human,Bone,Osteoblast,,24,1.2,NRU,NeutralRed,99.424,10.1007/s10856-019-6221-2,44,,6.3,,hFOB1.19,Journal of Materials Science: Materials in Medicine,Springer Science and Business Media LLC,2019,Impact of gold nanoparticles shape on their cytotoxicity against human osteoblast and osteosarcoma in in vitro model. Evaluation of the safety of use and anti-cancer potential,False,True,hybrid,44_10.1007@s10856-019-6221-2.pdf,1
1600,Au,Sphere,,Chemical Reduction,,,,10000.0,H,Human,Bone,Osteoblast,,24,2.5,NRU,NeutralRed,100.29,10.1007/s10856-019-6221-2,44,,6.3,,hFOB1.19,Journal of Materials Science: Materials in Medicine,Springer Science and Business Media LLC,2019,Impact of gold nanoparticles shape on their cytotoxicity against human osteoblast and osteosarcoma in in vitro model. Evaluation of the safety of use and anti-cancer potential,False,True,hybrid,44_10.1007@s10856-019-6221-2.pdf,1
1601,Au,Sphere,,Chemical Reduction,,,,10000.0,H,Human,Bone,Osteoblast,,24,5.0,NRU,NeutralRed,98.705,10.1007/s10856-019-6221-2,44,,6.3,,hFOB1.19,Journal of Materials Science: Materials in Medicine,Springer Science and Business Media LLC,2019,Impact of gold nanoparticles shape on their cytotoxicity against human osteoblast and osteosarcoma in in vitro model. Evaluation of the safety of use and anti-cancer potential,False,True,hybrid,44_10.1007@s10856-019-6221-2.pdf,1
1602,Au,Rod,,Seed-Mediated Growth Method,,,,10000.0,H,Human,Bone,Fibroblast,,24,0.3,MTT,TetrazoliumSalt,94.416,10.1007/s10856-019-6221-2,44,,18.0,,MG-63,Journal of Materials Science: Materials in Medicine,Springer Science and Business Media LLC,2019,Impact of gold nanoparticles shape on their cytotoxicity against human osteoblast and osteosarcoma in in vitro model. Evaluation of the safety of use and anti-cancer potential,False,True,hybrid,44_10.1007@s10856-019-6221-2.pdf,1
1603,Au,Rod,,Seed-Mediated Growth Method,,,,10000.0,H,Human,Bone,Fibroblast,,24,0.6,MTT,TetrazoliumSalt,92.893,10.1007/s10856-019-6221-2,44,,18.0,,MG-63,Journal of Materials Science: Materials in Medicine,Springer Science and Business Media LLC,2019,Impact of gold nanoparticles shape on their cytotoxicity against human osteoblast and osteosarcoma in in vitro model. Evaluation of the safety of use and anti-cancer potential,False,True,hybrid,44_10.1007@s10856-019-6221-2.pdf,1
1604,Au,Rod,,Seed-Mediated Growth Method,,,,10000.0,H,Human,Bone,Fibroblast,,24,1.2,MTT,TetrazoliumSalt,88.198,10.1007/s10856-019-6221-2,44,,18.0,,MG-63,Journal of Materials Science: Materials in Medicine,Springer Science and Business Media LLC,2019,Impact of gold nanoparticles shape on their cytotoxicity against human osteoblast and osteosarcoma in in vitro model. Evaluation of the safety of use and anti-cancer potential,False,True,hybrid,44_10.1007@s10856-019-6221-2.pdf,1
1605,Au,Rod,,Seed-Mediated Growth Method,,,,10000.0,H,Human,Bone,Fibroblast,,24,2.5,MTT,TetrazoliumSalt,64.848,10.1007/s10856-019-6221-2,44,,18.0,,MG-63,Journal of Materials Science: Materials in Medicine,Springer Science and Business Media LLC,2019,Impact of gold nanoparticles shape on their cytotoxicity against human osteoblast and osteosarcoma in in vitro model. Evaluation of the safety of use and anti-cancer potential,False,True,hybrid,44_10.1007@s10856-019-6221-2.pdf,1
1606,Au,Rod,,Seed-Mediated Growth Method,,,,10000.0,H,Human,Bone,Fibroblast,,24,5.0,MTT,TetrazoliumSalt,66.244,10.1007/s10856-019-6221-2,44,,18.0,,MG-63,Journal of Materials Science: Materials in Medicine,Springer Science and Business Media LLC,2019,Impact of gold nanoparticles shape on their cytotoxicity against human osteoblast and osteosarcoma in in vitro model. Evaluation of the safety of use and anti-cancer potential,False,True,hybrid,44_10.1007@s10856-019-6221-2.pdf,1
1607,Au,Star,,Chemical Reduction,,,,10000.0,H,Human,Bone,Fibroblast,,24,0.3,MTT,TetrazoliumSalt,90.355,10.1007/s10856-019-6221-2,44,,215.0,,MG-63,Journal of Materials Science: Materials in Medicine,Springer Science and Business Media LLC,2019,Impact of gold nanoparticles shape on their cytotoxicity against human osteoblast and osteosarcoma in in vitro model. Evaluation of the safety of use and anti-cancer potential,False,True,hybrid,44_10.1007@s10856-019-6221-2.pdf,1
1608,Au,Star,,Chemical Reduction,,,,10000.0,H,Human,Bone,Fibroblast,,24,0.6,MTT,TetrazoliumSalt,88.198,10.1007/s10856-019-6221-2,44,,215.0,,MG-63,Journal of Materials Science: Materials in Medicine,Springer Science and Business Media LLC,2019,Impact of gold nanoparticles shape on their cytotoxicity against human osteoblast and osteosarcoma in in vitro model. Evaluation of the safety of use and anti-cancer potential,False,True,hybrid,44_10.1007@s10856-019-6221-2.pdf,1
1609,Au,Star,,Chemical Reduction,,,,10000.0,H,Human,Bone,Fibroblast,,24,1.2,MTT,TetrazoliumSalt,83.503,10.1007/s10856-019-6221-2,44,,215.0,,MG-63,Journal of Materials Science: Materials in Medicine,Springer Science and Business Media LLC,2019,Impact of gold nanoparticles shape on their cytotoxicity against human osteoblast and osteosarcoma in in vitro model. Evaluation of the safety of use and anti-cancer potential,False,True,hybrid,44_10.1007@s10856-019-6221-2.pdf,1
1610,Au,Star,,Chemical Reduction,,,,10000.0,H,Human,Bone,Fibroblast,,24,2.5,MTT,TetrazoliumSalt,23.223,10.1007/s10856-019-6221-2,44,,215.0,,MG-63,Journal of Materials Science: Materials in Medicine,Springer Science and Business Media LLC,2019,Impact of gold nanoparticles shape on their cytotoxicity against human osteoblast and osteosarcoma in in vitro model. Evaluation of the safety of use and anti-cancer potential,False,True,hybrid,44_10.1007@s10856-019-6221-2.pdf,1
1611,Au,Star,,Chemical Reduction,,,,10000.0,H,Human,Bone,Fibroblast,,24,5.0,MTT,TetrazoliumSalt,13.325,10.1007/s10856-019-6221-2,44,,215.0,,MG-63,Journal of Materials Science: Materials in Medicine,Springer Science and Business Media LLC,2019,Impact of gold nanoparticles shape on their cytotoxicity against human osteoblast and osteosarcoma in in vitro model. Evaluation of the safety of use and anti-cancer potential,False,True,hybrid,44_10.1007@s10856-019-6221-2.pdf,1
1612,Au,Sphere,,Chemical Reduction,,,,10000.0,H,Human,Bone,Fibroblast,,24,0.3,MTT,TetrazoliumSalt,99.112,10.1007/s10856-019-6221-2,44,,6.3,,MG-63,Journal of Materials Science: Materials in Medicine,Springer Science and Business Media LLC,2019,Impact of gold nanoparticles shape on their cytotoxicity against human osteoblast and osteosarcoma in in vitro model. Evaluation of the safety of use and anti-cancer potential,False,True,hybrid,44_10.1007@s10856-019-6221-2.pdf,1
1613,Au,Sphere,,Chemical Reduction,,,,10000.0,H,Human,Bone,Fibroblast,,24,0.6,MTT,TetrazoliumSalt,99.112,10.1007/s10856-019-6221-2,44,,6.3,,MG-63,Journal of Materials Science: Materials in Medicine,Springer Science and Business Media LLC,2019,Impact of gold nanoparticles shape on their cytotoxicity against human osteoblast and osteosarcoma in in vitro model. Evaluation of the safety of use and anti-cancer potential,False,True,hybrid,44_10.1007@s10856-019-6221-2.pdf,1
1614,Au,Sphere,,Chemical Reduction,,,,10000.0,H,Human,Bone,Fibroblast,,24,1.2,MTT,TetrazoliumSalt,99.112,10.1007/s10856-019-6221-2,44,,6.3,,MG-63,Journal of Materials Science: Materials in Medicine,Springer Science and Business Media LLC,2019,Impact of gold nanoparticles shape on their cytotoxicity against human osteoblast and osteosarcoma in in vitro model. Evaluation of the safety of use and anti-cancer potential,False,True,hybrid,44_10.1007@s10856-019-6221-2.pdf,1
1615,Au,Sphere,,Chemical Reduction,,,,10000.0,H,Human,Bone,Fibroblast,,24,2.5,MTT,TetrazoliumSalt,94.162,10.1007/s10856-019-6221-2,44,,6.3,,MG-63,Journal of Materials Science: Materials in Medicine,Springer Science and Business Media LLC,2019,Impact of gold nanoparticles shape on their cytotoxicity against human osteoblast and osteosarcoma in in vitro model. Evaluation of the safety of use and anti-cancer potential,False,True,hybrid,44_10.1007@s10856-019-6221-2.pdf,1
1616,Au,Sphere,,Chemical Reduction,,,,10000.0,H,Human,Bone,Fibroblast,,24,5.0,MTT,TetrazoliumSalt,95.305,10.1007/s10856-019-6221-2,44,,6.3,,MG-63,Journal of Materials Science: Materials in Medicine,Springer Science and Business Media LLC,2019,Impact of gold nanoparticles shape on their cytotoxicity against human osteoblast and osteosarcoma in in vitro model. Evaluation of the safety of use and anti-cancer potential,False,True,hybrid,44_10.1007@s10856-019-6221-2.pdf,1
1617,Au,Rod,,Seed-Mediated Growth Method,,,,10000.0,H,Human,Bone,Fibroblast,,24,0.3,NRU,NeutralRed,95.07,10.1007/s10856-019-6221-2,44,,18.0,,MG-63,Journal of Materials Science: Materials in Medicine,Springer Science and Business Media LLC,2019,Impact of gold nanoparticles shape on their cytotoxicity against human osteoblast and osteosarcoma in in vitro model. Evaluation of the safety of use and anti-cancer potential,False,True,hybrid,44_10.1007@s10856-019-6221-2.pdf,1
1618,Au,Rod,,Seed-Mediated Growth Method,,,,10000.0,H,Human,Bone,Fibroblast,,24,0.6,NRU,NeutralRed,90.645,10.1007/s10856-019-6221-2,44,,18.0,,MG-63,Journal of Materials Science: Materials in Medicine,Springer Science and Business Media LLC,2019,Impact of gold nanoparticles shape on their cytotoxicity against human osteoblast and osteosarcoma in in vitro model. Evaluation of the safety of use and anti-cancer potential,False,True,hybrid,44_10.1007@s10856-019-6221-2.pdf,1
1619,Au,Rod,,Seed-Mediated Growth Method,,,,10000.0,H,Human,Bone,Fibroblast,,24,1.2,NRU,NeutralRed,81.037,10.1007/s10856-019-6221-2,44,,18.0,,MG-63,Journal of Materials Science: Materials in Medicine,Springer Science and Business Media LLC,2019,Impact of gold nanoparticles shape on their cytotoxicity against human osteoblast and osteosarcoma in in vitro model. Evaluation of the safety of use and anti-cancer potential,False,True,hybrid,44_10.1007@s10856-019-6221-2.pdf,1
1620,Au,Rod,,Seed-Mediated Growth Method,,,,10000.0,H,Human,Bone,Fibroblast,,24,2.5,NRU,NeutralRed,80.025,10.1007/s10856-019-6221-2,44,,18.0,,MG-63,Journal of Materials Science: Materials in Medicine,Springer Science and Business Media LLC,2019,Impact of gold nanoparticles shape on their cytotoxicity against human osteoblast and osteosarcoma in in vitro model. Evaluation of the safety of use and anti-cancer potential,False,True,hybrid,44_10.1007@s10856-019-6221-2.pdf,1
1621,Au,Rod,,Seed-Mediated Growth Method,,,,10000.0,H,Human,Bone,Fibroblast,,24,5.0,NRU,NeutralRed,74.21,10.1007/s10856-019-6221-2,44,,18.0,,MG-63,Journal of Materials Science: Materials in Medicine,Springer Science and Business Media LLC,2019,Impact of gold nanoparticles shape on their cytotoxicity against human osteoblast and osteosarcoma in in vitro model. Evaluation of the safety of use and anti-cancer potential,False,True,hybrid,44_10.1007@s10856-019-6221-2.pdf,1
1622,Au,Star,,Chemical Reduction,,,,10000.0,H,Human,Bone,Fibroblast,,24,0.3,NRU,NeutralRed,99.747,10.1007/s10856-019-6221-2,44,,215.0,,MG-63,Journal of Materials Science: Materials in Medicine,Springer Science and Business Media LLC,2019,Impact of gold nanoparticles shape on their cytotoxicity against human osteoblast and osteosarcoma in in vitro model. Evaluation of the safety of use and anti-cancer potential,False,True,hybrid,44_10.1007@s10856-019-6221-2.pdf,1
1623,Au,Star,,Chemical Reduction,,,,10000.0,H,Human,Bone,Fibroblast,,24,0.6,NRU,NeutralRed,87.105,10.1007/s10856-019-6221-2,44,,215.0,,MG-63,Journal of Materials Science: Materials in Medicine,Springer Science and Business Media LLC,2019,Impact of gold nanoparticles shape on their cytotoxicity against human osteoblast and osteosarcoma in in vitro model. Evaluation of the safety of use and anti-cancer potential,False,True,hybrid,44_10.1007@s10856-019-6221-2.pdf,1
1624,Au,Star,,Chemical Reduction,,,,10000.0,H,Human,Bone,Fibroblast,,24,1.2,NRU,NeutralRed,82.427,10.1007/s10856-019-6221-2,44,,215.0,,MG-63,Journal of Materials Science: Materials in Medicine,Springer Science and Business Media LLC,2019,Impact of gold nanoparticles shape on their cytotoxicity against human osteoblast and osteosarcoma in in vitro model. Evaluation of the safety of use and anti-cancer potential,False,True,hybrid,44_10.1007@s10856-019-6221-2.pdf,1
1625,Au,Star,,Chemical Reduction,,,,10000.0,H,Human,Bone,Fibroblast,,24,2.5,NRU,NeutralRed,43.363,10.1007/s10856-019-6221-2,44,,215.0,,MG-63,Journal of Materials Science: Materials in Medicine,Springer Science and Business Media LLC,2019,Impact of gold nanoparticles shape on their cytotoxicity against human osteoblast and osteosarcoma in in vitro model. Evaluation of the safety of use and anti-cancer potential,False,True,hybrid,44_10.1007@s10856-019-6221-2.pdf,1
1626,Au,Star,,Chemical Reduction,,,,10000.0,H,Human,Bone,Fibroblast,,24,5.0,NRU,NeutralRed,26.422,10.1007/s10856-019-6221-2,44,,215.0,,MG-63,Journal of Materials Science: Materials in Medicine,Springer Science and Business Media LLC,2019,Impact of gold nanoparticles shape on their cytotoxicity against human osteoblast and osteosarcoma in in vitro model. Evaluation of the safety of use and anti-cancer potential,False,True,hybrid,44_10.1007@s10856-019-6221-2.pdf,1
1627,Au,Sphere,,Chemical Reduction,,,,10000.0,H,Human,Bone,Fibroblast,,24,0.3,NRU,NeutralRed,99.747,10.1007/s10856-019-6221-2,44,,6.3,,MG-63,Journal of Materials Science: Materials in Medicine,Springer Science and Business Media LLC,2019,Impact of gold nanoparticles shape on their cytotoxicity against human osteoblast and osteosarcoma in in vitro model. Evaluation of the safety of use and anti-cancer potential,False,True,hybrid,44_10.1007@s10856-019-6221-2.pdf,1
1628,Au,Sphere,,Chemical Reduction,,,,10000.0,H,Human,Bone,Fibroblast,,24,0.6,NRU,NeutralRed,100.0,10.1007/s10856-019-6221-2,44,,6.3,,MG-63,Journal of Materials Science: Materials in Medicine,Springer Science and Business Media LLC,2019,Impact of gold nanoparticles shape on their cytotoxicity against human osteoblast and osteosarcoma in in vitro model. Evaluation of the safety of use and anti-cancer potential,False,True,hybrid,44_10.1007@s10856-019-6221-2.pdf,1
1629,Au,Sphere,,Chemical Reduction,,,,10000.0,H,Human,Bone,Fibroblast,,24,1.2,NRU,NeutralRed,99.494,10.1007/s10856-019-6221-2,44,,6.3,,MG-63,Journal of Materials Science: Materials in Medicine,Springer Science and Business Media LLC,2019,Impact of gold nanoparticles shape on their cytotoxicity against human osteoblast and osteosarcoma in in vitro model. Evaluation of the safety of use and anti-cancer potential,False,True,hybrid,44_10.1007@s10856-019-6221-2.pdf,1
1630,Au,Sphere,,Chemical Reduction,,,,10000.0,H,Human,Bone,Fibroblast,,24,2.5,NRU,NeutralRed,98.736,10.1007/s10856-019-6221-2,44,,6.3,,MG-63,Journal of Materials Science: Materials in Medicine,Springer Science and Business Media LLC,2019,Impact of gold nanoparticles shape on their cytotoxicity against human osteoblast and osteosarcoma in in vitro model. Evaluation of the safety of use and anti-cancer potential,False,True,hybrid,44_10.1007@s10856-019-6221-2.pdf,1
1631,Au,Sphere,,Chemical Reduction,,,,10000.0,H,Human,Bone,Fibroblast,,24,5.0,NRU,NeutralRed,100.0,10.1007/s10856-019-6221-2,44,,6.3,,MG-63,Journal of Materials Science: Materials in Medicine,Springer Science and Business Media LLC,2019,Impact of gold nanoparticles shape on their cytotoxicity against human osteoblast and osteosarcoma in in vitro model. Evaluation of the safety of use and anti-cancer potential,False,True,hybrid,44_10.1007@s10856-019-6221-2.pdf,1
1632,Au,Rod,,Seed-Mediated Growth Method,,,,10000.0,H,Human,Bone,Mixed,,24,0.3,MTT,TetrazoliumSalt,84.988,10.1007/s10856-019-6221-2,44,,18.0,,143B,Journal of Materials Science: Materials in Medicine,Springer Science and Business Media LLC,2019,Impact of gold nanoparticles shape on their cytotoxicity against human osteoblast and osteosarcoma in in vitro model. Evaluation of the safety of use and anti-cancer potential,False,True,hybrid,44_10.1007@s10856-019-6221-2.pdf,1
1633,Au,Rod,,Seed-Mediated Growth Method,,,,10000.0,H,Human,Bone,Mixed,,24,0.6,MTT,TetrazoliumSalt,86.849,10.1007/s10856-019-6221-2,44,,18.0,,143B,Journal of Materials Science: Materials in Medicine,Springer Science and Business Media LLC,2019,Impact of gold nanoparticles shape on their cytotoxicity against human osteoblast and osteosarcoma in in vitro model. Evaluation of the safety of use and anti-cancer potential,False,True,hybrid,44_10.1007@s10856-019-6221-2.pdf,1
1634,Au,Rod,,Seed-Mediated Growth Method,,,,10000.0,H,Human,Bone,Mixed,,24,1.2,MTT,TetrazoliumSalt,85.484,10.1007/s10856-019-6221-2,44,,18.0,,143B,Journal of Materials Science: Materials in Medicine,Springer Science and Business Media LLC,2019,Impact of gold nanoparticles shape on their cytotoxicity against human osteoblast and osteosarcoma in in vitro model. Evaluation of the safety of use and anti-cancer potential,False,True,hybrid,44_10.1007@s10856-019-6221-2.pdf,1
1635,Au,Rod,,Seed-Mediated Growth Method,,,,10000.0,H,Human,Bone,Mixed,,24,2.5,MTT,TetrazoliumSalt,70.72,10.1007/s10856-019-6221-2,44,,18.0,,143B,Journal of Materials Science: Materials in Medicine,Springer Science and Business Media LLC,2019,Impact of gold nanoparticles shape on their cytotoxicity against human osteoblast and osteosarcoma in in vitro model. Evaluation of the safety of use and anti-cancer potential,False,True,hybrid,44_10.1007@s10856-019-6221-2.pdf,1
1636,Au,Rod,,Seed-Mediated Growth Method,,,,10000.0,H,Human,Bone,Mixed,,24,5.0,MTT,TetrazoliumSalt,54.094,10.1007/s10856-019-6221-2,44,,18.0,,143B,Journal of Materials Science: Materials in Medicine,Springer Science and Business Media LLC,2019,Impact of gold nanoparticles shape on their cytotoxicity against human osteoblast and osteosarcoma in in vitro model. Evaluation of the safety of use and anti-cancer potential,False,True,hybrid,44_10.1007@s10856-019-6221-2.pdf,1
1637,Au,Star,,Chemical Reduction,,,,10000.0,H,Human,Bone,Mixed,,24,0.3,MTT,TetrazoliumSalt,67.99,10.1007/s10856-019-6221-2,44,,215.0,,143B,Journal of Materials Science: Materials in Medicine,Springer Science and Business Media LLC,2019,Impact of gold nanoparticles shape on their cytotoxicity against human osteoblast and osteosarcoma in in vitro model. Evaluation of the safety of use and anti-cancer potential,False,True,hybrid,44_10.1007@s10856-019-6221-2.pdf,1
1638,Au,Star,,Chemical Reduction,,,,10000.0,H,Human,Bone,Mixed,,24,0.6,MTT,TetrazoliumSalt,16.377,10.1007/s10856-019-6221-2,44,,215.0,,143B,Journal of Materials Science: Materials in Medicine,Springer Science and Business Media LLC,2019,Impact of gold nanoparticles shape on their cytotoxicity against human osteoblast and osteosarcoma in in vitro model. Evaluation of the safety of use and anti-cancer potential,False,True,hybrid,44_10.1007@s10856-019-6221-2.pdf,1
1639,Au,Star,,Chemical Reduction,,,,10000.0,H,Human,Bone,Mixed,,24,1.2,MTT,TetrazoliumSalt,16.377,10.1007/s10856-019-6221-2,44,,215.0,,143B,Journal of Materials Science: Materials in Medicine,Springer Science and Business Media LLC,2019,Impact of gold nanoparticles shape on their cytotoxicity against human osteoblast and osteosarcoma in in vitro model. Evaluation of the safety of use and anti-cancer potential,False,True,hybrid,44_10.1007@s10856-019-6221-2.pdf,1
1640,Au,Star,,Chemical Reduction,,,,10000.0,H,Human,Bone,Mixed,,24,2.5,MTT,TetrazoliumSalt,14.764,10.1007/s10856-019-6221-2,44,,215.0,,143B,Journal of Materials Science: Materials in Medicine,Springer Science and Business Media LLC,2019,Impact of gold nanoparticles shape on their cytotoxicity against human osteoblast and osteosarcoma in in vitro model. Evaluation of the safety of use and anti-cancer potential,False,True,hybrid,44_10.1007@s10856-019-6221-2.pdf,1
1641,Au,Star,,Chemical Reduction,,,,10000.0,H,Human,Bone,Mixed,,24,5.0,MTT,TetrazoliumSalt,13.896,10.1007/s10856-019-6221-2,44,,215.0,,143B,Journal of Materials Science: Materials in Medicine,Springer Science and Business Media LLC,2019,Impact of gold nanoparticles shape on their cytotoxicity against human osteoblast and osteosarcoma in in vitro model. Evaluation of the safety of use and anti-cancer potential,False,True,hybrid,44_10.1007@s10856-019-6221-2.pdf,1
1642,Au,Sphere,,Chemical Reduction,,,,10000.0,H,Human,Bone,Mixed,,24,0.3,MTT,TetrazoliumSalt,94.541,10.1007/s10856-019-6221-2,44,,6.3,,143B,Journal of Materials Science: Materials in Medicine,Springer Science and Business Media LLC,2019,Impact of gold nanoparticles shape on their cytotoxicity against human osteoblast and osteosarcoma in in vitro model. Evaluation of the safety of use and anti-cancer potential,False,True,hybrid,44_10.1007@s10856-019-6221-2.pdf,1
1643,Au,Sphere,,Chemical Reduction,,,,10000.0,H,Human,Bone,Mixed,,24,0.6,MTT,TetrazoliumSalt,89.578,10.1007/s10856-019-6221-2,44,,6.3,,143B,Journal of Materials Science: Materials in Medicine,Springer Science and Business Media LLC,2019,Impact of gold nanoparticles shape on their cytotoxicity against human osteoblast and osteosarcoma in in vitro model. Evaluation of the safety of use and anti-cancer potential,False,True,hybrid,44_10.1007@s10856-019-6221-2.pdf,1
1644,Au,Sphere,,Chemical Reduction,,,,10000.0,H,Human,Bone,Mixed,,24,1.2,MTT,TetrazoliumSalt,89.826,10.1007/s10856-019-6221-2,44,,6.3,,143B,Journal of Materials Science: Materials in Medicine,Springer Science and Business Media LLC,2019,Impact of gold nanoparticles shape on their cytotoxicity against human osteoblast and osteosarcoma in in vitro model. Evaluation of the safety of use and anti-cancer potential,False,True,hybrid,44_10.1007@s10856-019-6221-2.pdf,1
1645,Au,Sphere,,Chemical Reduction,,,,10000.0,H,Human,Bone,Mixed,,24,2.5,MTT,TetrazoliumSalt,88.834,10.1007/s10856-019-6221-2,44,,6.3,,143B,Journal of Materials Science: Materials in Medicine,Springer Science and Business Media LLC,2019,Impact of gold nanoparticles shape on their cytotoxicity against human osteoblast and osteosarcoma in in vitro model. Evaluation of the safety of use and anti-cancer potential,False,True,hybrid,44_10.1007@s10856-019-6221-2.pdf,1
1646,Au,Sphere,,Chemical Reduction,,,,10000.0,H,Human,Bone,Mixed,,24,5.0,MTT,TetrazoliumSalt,86.104,10.1007/s10856-019-6221-2,44,,6.3,,143B,Journal of Materials Science: Materials in Medicine,Springer Science and Business Media LLC,2019,Impact of gold nanoparticles shape on their cytotoxicity against human osteoblast and osteosarcoma in in vitro model. Evaluation of the safety of use and anti-cancer potential,False,True,hybrid,44_10.1007@s10856-019-6221-2.pdf,1
1647,Au,Rod,,Seed-Mediated Growth Method,,,,10000.0,H,Human,Bone,Mixed,,24,0.3,NRU,NeutralRed,101.63,10.1007/s10856-019-6221-2,44,,18.0,,143B,Journal of Materials Science: Materials in Medicine,Springer Science and Business Media LLC,2019,Impact of gold nanoparticles shape on their cytotoxicity against human osteoblast and osteosarcoma in in vitro model. Evaluation of the safety of use and anti-cancer potential,False,True,hybrid,44_10.1007@s10856-019-6221-2.pdf,1
1648,Au,Rod,,Seed-Mediated Growth Method,,,,10000.0,H,Human,Bone,Mixed,,24,0.6,NRU,NeutralRed,98.37,10.1007/s10856-019-6221-2,44,,18.0,,143B,Journal of Materials Science: Materials in Medicine,Springer Science and Business Media LLC,2019,Impact of gold nanoparticles shape on their cytotoxicity against human osteoblast and osteosarcoma in in vitro model. Evaluation of the safety of use and anti-cancer potential,False,True,hybrid,44_10.1007@s10856-019-6221-2.pdf,1
1649,Au,Rod,,Seed-Mediated Growth Method,,,,10000.0,H,Human,Bone,Mixed,,24,1.2,NRU,NeutralRed,98.37,10.1007/s10856-019-6221-2,44,,18.0,,143B,Journal of Materials Science: Materials in Medicine,Springer Science and Business Media LLC,2019,Impact of gold nanoparticles shape on their cytotoxicity against human osteoblast and osteosarcoma in in vitro model. Evaluation of the safety of use and anti-cancer potential,False,True,hybrid,44_10.1007@s10856-019-6221-2.pdf,1
1650,Au,Rod,,Seed-Mediated Growth Method,,,,10000.0,H,Human,Bone,Mixed,,24,2.5,NRU,NeutralRed,87.092,10.1007/s10856-019-6221-2,44,,18.0,,143B,Journal of Materials Science: Materials in Medicine,Springer Science and Business Media LLC,2019,Impact of gold nanoparticles shape on their cytotoxicity against human osteoblast and osteosarcoma in in vitro model. Evaluation of the safety of use and anti-cancer potential,False,True,hybrid,44_10.1007@s10856-019-6221-2.pdf,1
1651,Au,Rod,,Seed-Mediated Growth Method,,,,10000.0,H,Human,Bone,Mixed,,24,5.0,NRU,NeutralRed,79.348,10.1007/s10856-019-6221-2,44,,18.0,,143B,Journal of Materials Science: Materials in Medicine,Springer Science and Business Media LLC,2019,Impact of gold nanoparticles shape on their cytotoxicity against human osteoblast and osteosarcoma in in vitro model. Evaluation of the safety of use and anti-cancer potential,False,True,hybrid,44_10.1007@s10856-019-6221-2.pdf,1
1652,Au,Star,,Chemical Reduction,,,,10000.0,H,Human,Bone,Mixed,,24,0.3,NRU,NeutralRed,97.011,10.1007/s10856-019-6221-2,44,,215.0,,143B,Journal of Materials Science: Materials in Medicine,Springer Science and Business Media LLC,2019,Impact of gold nanoparticles shape on their cytotoxicity against human osteoblast and osteosarcoma in in vitro model. Evaluation of the safety of use and anti-cancer potential,False,True,hybrid,44_10.1007@s10856-019-6221-2.pdf,1
1653,Au,Star,,Chemical Reduction,,,,10000.0,H,Human,Bone,Mixed,,24,0.6,NRU,NeutralRed,82.337,10.1007/s10856-019-6221-2,44,,215.0,,143B,Journal of Materials Science: Materials in Medicine,Springer Science and Business Media LLC,2019,Impact of gold nanoparticles shape on their cytotoxicity against human osteoblast and osteosarcoma in in vitro model. Evaluation of the safety of use and anti-cancer potential,False,True,hybrid,44_10.1007@s10856-019-6221-2.pdf,1
1654,Au,Star,,Chemical Reduction,,,,10000.0,H,Human,Bone,Mixed,,24,1.2,NRU,NeutralRed,66.168,10.1007/s10856-019-6221-2,44,,215.0,,143B,Journal of Materials Science: Materials in Medicine,Springer Science and Business Media LLC,2019,Impact of gold nanoparticles shape on their cytotoxicity against human osteoblast and osteosarcoma in in vitro model. Evaluation of the safety of use and anti-cancer potential,False,True,hybrid,44_10.1007@s10856-019-6221-2.pdf,1
1655,Au,Star,,Chemical Reduction,,,,10000.0,H,Human,Bone,Mixed,,24,2.5,NRU,NeutralRed,26.223,10.1007/s10856-019-6221-2,44,,215.0,,143B,Journal of Materials Science: Materials in Medicine,Springer Science and Business Media LLC,2019,Impact of gold nanoparticles shape on their cytotoxicity against human osteoblast and osteosarcoma in in vitro model. Evaluation of the safety of use and anti-cancer potential,False,True,hybrid,44_10.1007@s10856-019-6221-2.pdf,1
1656,Au,Star,,Chemical Reduction,,,,10000.0,H,Human,Bone,Mixed,,24,5.0,NRU,NeutralRed,17.12,10.1007/s10856-019-6221-2,44,,215.0,,143B,Journal of Materials Science: Materials in Medicine,Springer Science and Business Media LLC,2019,Impact of gold nanoparticles shape on their cytotoxicity against human osteoblast and osteosarcoma in in vitro model. Evaluation of the safety of use and anti-cancer potential,False,True,hybrid,44_10.1007@s10856-019-6221-2.pdf,1
1657,Au,Sphere,,Chemical Reduction,,,,10000.0,H,Human,Bone,Mixed,,24,0.3,NRU,NeutralRed,102.45,10.1007/s10856-019-6221-2,44,,6.3,,143B,Journal of Materials Science: Materials in Medicine,Springer Science and Business Media LLC,2019,Impact of gold nanoparticles shape on their cytotoxicity against human osteoblast and osteosarcoma in in vitro model. Evaluation of the safety of use and anti-cancer potential,False,True,hybrid,44_10.1007@s10856-019-6221-2.pdf,1
1658,Au,Sphere,,Chemical Reduction,,,,10000.0,H,Human,Bone,Mixed,,24,0.6,NRU,NeutralRed,101.36,10.1007/s10856-019-6221-2,44,,6.3,,143B,Journal of Materials Science: Materials in Medicine,Springer Science and Business Media LLC,2019,Impact of gold nanoparticles shape on their cytotoxicity against human osteoblast and osteosarcoma in in vitro model. Evaluation of the safety of use and anti-cancer potential,False,True,hybrid,44_10.1007@s10856-019-6221-2.pdf,1
1659,Au,Sphere,,Chemical Reduction,,,,10000.0,H,Human,Bone,Mixed,,24,1.2,NRU,NeutralRed,103.26,10.1007/s10856-019-6221-2,44,,6.3,,143B,Journal of Materials Science: Materials in Medicine,Springer Science and Business Media LLC,2019,Impact of gold nanoparticles shape on their cytotoxicity against human osteoblast and osteosarcoma in in vitro model. Evaluation of the safety of use and anti-cancer potential,False,True,hybrid,44_10.1007@s10856-019-6221-2.pdf,1
1660,Au,Sphere,,Chemical Reduction,,,,10000.0,H,Human,Bone,Mixed,,24,2.5,NRU,NeutralRed,102.99,10.1007/s10856-019-6221-2,44,,6.3,,143B,Journal of Materials Science: Materials in Medicine,Springer Science and Business Media LLC,2019,Impact of gold nanoparticles shape on their cytotoxicity against human osteoblast and osteosarcoma in in vitro model. Evaluation of the safety of use and anti-cancer potential,False,True,hybrid,44_10.1007@s10856-019-6221-2.pdf,1
1661,Au,Sphere,,Chemical Reduction,,,,10000.0,H,Human,Bone,Mixed,,24,5.0,NRU,NeutralRed,103.26,10.1007/s10856-019-6221-2,44,,6.3,,143B,Journal of Materials Science: Materials in Medicine,Springer Science and Business Media LLC,2019,Impact of gold nanoparticles shape on their cytotoxicity against human osteoblast and osteosarcoma in in vitro model. Evaluation of the safety of use and anti-cancer potential,False,True,hybrid,44_10.1007@s10856-019-6221-2.pdf,1
