Repository: Mindvisio/SCINEX

# scinex — мультиагентная система извлечения химических данных

**Система для соревнования DataCon'26 / ChemX.** scinex преобразует научные PDF-статьи в структурированные химические таблицы в схеме ChemX и сохраняет происхождение каждого значения: из какой таблицы, рисунка, страницы или фрагмента текста оно было получено. Для этого система объединяет специализированные модели распознавания, детерминированные химические инструменты и LLM в графе решений, который строится отдельно для каждого документа.

## Кратко

- scinex принимает научный PDF и выбранный ChemX-домен, а на выходе формирует совместимый `pred.csv` и расширенный JSON с provenance по каждой ячейке.
- Лучший проверенный результат: **Benzimidazoles 0.217 → 0.461 Macro-F1**, **Oxazolidinones 0.491 → 0.828 Macro-F1**.
- Главный вклад — не один OCR/LLM-модуль, а маршрутизация документа, сборка строк по схеме домена, нормализация единиц и ключей PDF, связывание данных из текста, таблиц и рисунков.
- Для benchmark PDF система показывает метрики, потому что есть эталон ChemX. Для неизвестных PDF система показывает извлечение, уверенность и provenance, но не Macro-F1: без эталонной таблицы F1 посчитать нельзя.
- Репозиторий содержит backend, single-page web interface, локальную метрику ChemX и команды для воспроизведения ключевых результатов.

---

## 1. Результаты: проверка по метрике ChemX

Метрика реализована в `hw_chemdb/metric_local.py`. Это локальная реализация ChemX `metric_calc`, которая воспроизводит официальный single-agent baseline (**0.2170**). Macro-F1 считается как среднее F1 по полям: каждая колонка сопоставляется **независимо как точное мультимножество значений**; tp/fp/fn агрегируются по статьям внутри каждого поля, после чего F1 усредняется между полями.

### Benzimidazoles — извлечение MIC, 9 open-access статей

| поле | scinex F1 |
|---|---:|
| compound_id | 0.670 |
| smiles | 0.083 |
| target_type | 0.718 |
| target_relation | 0.718 |
| target_value | 0.434 |
| target_units | 0.487 |
| bacteria | 0.118 |
| **Macro-F1** | **0.461** |

**Baseline 0.217 → 0.461: +0.244 абсолютных пункта (+112%)**. Оценка рассчитана по всем 9 OA-статьям, а не только по 7 статьям, PDF которых удалось получить.

### Oxazolidinones — сквозной запуск на домене без отдельной настройки, 2 статьи

Полный вывод scinex: строки соединений + IUPAC→OPSIN SMILES. Это **не** ручная правка baseline: домен отдельно не донастраивался.

| поле | baseline | scinex |
|---|---:|---:|
| compound_id | 0.805 | 0.980 |
| smiles | 0.000 | 0.493 |
| target_type | 0.777 | 0.980 |
| target_relation | 0.805 | 0.951 |
| target_value | 0.264 | 0.929 |
| target_units | 0.000 | 0.980 |
| bacteria | 0.782 | 0.480 |
| **Macro-F1** | **0.491** | **0.828** |

**+0.337 абсолютных пункта (+69%)**. Основной прирост связан с чтением табличных измерений и нормализацией единиц, а **не** только с улучшением SMILES.

### Восемь bonus-доменов — улучшение готовых baseline-предсказаний (без чтения PDF; ablation слоёв нормализации)

Для восьми bonus-доменов оценивался **не** полный end-to-end режим scinex, а отдельный post-extraction слой: система **не читает PDF** и не выполняет повторное извлечение.

# ChemX PDF Tools

Набор скриптов для получения open-access PDF по ChemX/Hugging Face датасетам.

## Установка

```bash
pip install -r requirements.txt
```

## 1. Сделать manifest DOI по домену

```bash
python 01_make_chemx_oa_manifests.py --domain benzimidazole
```

По всем доменам:

```bash
python 01_make_chemx_oa_manifests.py --domain all
```

Результат:

```text
manifests/benzimidazole_open_access_manifest.csv
manifests/_summary_open_access.csv
```

## 2. Скачать PDF через Unpaywall

```bash
python 02_download_chemx_pdfs.py \
  --domain benzimidazole \
  --email your_email@example.com \
  --out data/pdfs
```

По всем доменам:

```bash
python 02_download_chemx_pdfs.py \
  --domain all \
  --email your_email@example.com \
  --out data/pdfs
```

Результат:

```text
data/pdfs/pdf_benzimidazole/<pdf_id>.pdf
manifests/benzimidazole_download_report.csv
```

## 3. Проверить скачанные PDF

```bash
python 03_check_downloaded_pdfs.py --domain benzimidazole
python 03_check_downloaded_pdfs.py --domain all
```

## 4. Список того, что надо добить вручную

```bash
python 04_make_manual_download_list.py --domain benzimidazole
python 04_make_manual_download_list.py --domain all
```

## 5. Сводка

```bash
python 05_print_domain_summary.py
```

## Поддерживаемые short names

```text
eyedrops
benzimidazole
oxazolidinone
nanozymes
synergy
nanomag
cocrystals
complexes
cytotox
seltox
all
```

## Важно

- Скрипты не обходят paywall.
- Автоматически скачиваются только легальные OA PDF, найденные через Unpaywall.
- Если DOI не скачался автоматически, смотри `*_manual_download_list.csv`.
- Для ChemX evaluator важно, чтобы в `pred.csv` колонка `pdf` совпадала со значением ChemX/HF `pdf`.

File: pdf_tools/data/pairs/seltox/158_1-s2.0-S1878535223006561-main.csv
sn,np,coating,bacteria,mdr,strain,np_synthesis,method,mic_np_µg_ml,concentration,zoi_np_mm,np_size_min_nm,np_size_max_nm,np_size_avg_nm,shape,time_set_hours,zeta_potential_mV,solvent_for_extract,temperature_for_extract_C,duration_preparing_extract_min,precursor_of_np,concentration_of_precursor_mM,hydrodynamic_diameter_nm,ph_during_synthesis,reference,doi,article_list,journal_name,publisher,year,title,journal_is_oa,is_oa,oa_status,pdf,access
1236,Ag,1,Escherichia coli,0,,Green synthesis using Petroselinum crispum,MIC,31.25,,,30.0,50.0,38.7,spherical,24.0,-23.2,methanol,85.0,60.0,AgNO3,15.0,155.3,12.0,https://doi.org/10.1016/j.arabjc.2023.105194,10.1016/j.arabjc.2023.105194,158,Arabian Journal of Chemistry,Elsevier BV,2023,"Enhanced in vivo wound healing efficacy and excellent antibacterial, antifungal, antioxidant and anticancer activities via AgNPs@PCS",True,True,gold,158_1-s2.0-S1878535223006561-main.pdf,1
1237,Ag,1,Klebsiella pneumoniae,0,,Green synthesis using Petroselinum crispum,MIC,62.5,,,30.0,50.0,38.7,spherical,24.0,-23.2,methanol,85.0,60.0,AgNO3,15.0,155.3,12.0,https://doi.org/10.1016/j.arabjc.2023.105194,10.1016/j.arabjc.2023.105194,158,Arabian Journal of Chemistry,Elsevier BV,2023,"Enhanced in vivo wound healing efficacy and excellent antibacterial, antifungal, antioxidant and anticancer activities via AgNPs@PCS",True,True,gold,158_1-s2.0-S1878535223006561-main.pdf,1
1238,Ag,1,Staphylococcus aureus,0,,Green synthesis using Petroselinum crispum,MIC,125,,,30.0,50.0,38.7,spherical,24.0,-23.2,methanol,85.0,60.0,AgNO3,15.0,155.3,12.0,https://doi.org/10.1016/j.arabjc.2023.105194,10.1016/j.arabjc.2023.105194,158,Arabian Journal of Chemistry,Elsevier BV,2023,"Enhanced in vivo wound healing efficacy and excellent antibacterial, antifungal, antioxidant and anticancer activities via AgNPs@PCS",True,True,gold,158_1-s2.0-S1878535223006561-main.pdf,1
1239,Ag,1,Enterococcus faecalis,0,,Green synthesis using Petroselinum crispum,MIC,250,,,30.0,50.0,38.7,spherical,24.0,-23.2,methanol,85.0,60.0,AgNO3,15.0,155.3,12.0,https://doi.org/10.1016/j.arabjc.2023.105194,10.1016/j.arabjc.2023.105194,158,Arabian Journal of Chemistry,Elsevier BV,2023,"Enhanced in vivo wound healing efficacy and excellent antibacterial, antifungal, antioxidant and anticancer activities via AgNPs@PCS",True,True,gold,158_1-s2.0-S1878535223006561-main.pdf,1
1240,Ag,1,Streptococcus mutans,0,,Green synthesis using Petroselinum crispum,MIC,250,,,30.0,50.0,38.7,spherical,24.0,-23.2,methanol,85.0,60.0,AgNO3,15.0,155.3,12.0,https://doi.org/10.1016/j.arabjc.2023.105194,10.1016/j.arabjc.2023.105194,158,Arabian Journal of Chemistry,Elsevier BV,2023,"Enhanced in vivo wound healing efficacy and excellent antibacterial, antifungal, antioxidant and anticancer activities via AgNPs@PCS",True,True,gold,158_1-s2.0-S1878535223006561-main.pdf,1
1241,Ag,1,Streptococcus mutans,0,,Green synthesis using Petroselinum crispum,MIC,250,,,30.0,50.0,38.7,spherical,24.0,-23.2,methanol,85.0,60.0,AgNO3,15.0,155.3,12.0,https://doi.org/10.1016/j.arabjc.2023.105194,10.1016/j.arabjc.2023.105194,158,Arabian Journal of Chemistry,Elsevier BV,2023,"Enhanced in vivo wound healing efficacy and excellent antibacterial, antifungal, antioxidant and anticancer activities via AgNPs@PCS",True,True,gold,158_1-s2.0-S1878535223006561-main.pdf,1
1242,Ag,1,Escherichia coli,0,,Green synthesis using Petroselinum crispum,MBC,62.5,,,30.0,50.0,38.7,spherical,24.0,-23.2,methanol,85.0,60.0,AgNO3,15.0,155.3,12.0,https://doi.org/10.1016/j.arabjc.2023.105194,10.1016/j.arabjc.2023.105194,158,Arabian Journal of Chemistry,Elsevier BV,2023,"Enhanced in vivo wound healing efficacy and excellent antibacterial, antifungal, antioxidant and anticancer activities via AgNPs@PCS",True,True,gold,158_1-s2.0-S1878535223006561-main.pdf,1
1243,Ag,1,Klebsiella pneumoniae,0,,Green synthesis using Petroselinum crispum,MBC,62.5,,,30.0,50.0,38.7,spherical,24.0,-23.2,methanol,85.0,60.0,AgNO3,15.0,155.3,12.0,https://doi.org/10.1016/j.arabjc.2023.105194,10.1016/j.arabjc.2023.105194,158,Arabian Journal of Chemistry,Elsevier BV,2023,"Enhanced in vivo wound healing efficacy and excellent antibacterial, antifungal, antioxidant and anticancer activities via AgNPs@PCS",True,True,gold,158_1-s2.0-S1878535223006561-main.pdf,1
1244,Ag,1,Staphylococcus aureus,0,,Green synthesis using Petroselinum crispum,MBC,250,,,30.0,50.0,38.7,spherical,24.0,-23.2,methanol,85.0,60.0,AgNO3,15.0,155.3,12.0,https://doi.org/10.1016/j.arabjc.2023.105194,10.1016/j.arabjc.2023.105194,158,Arabian Journal of Chemistry,Elsevier BV,2023,"Enhanced in vivo wound healing efficacy and excellent antibacterial, antifungal, antioxidant and anticancer activities via AgNPs@PCS",True,True,gold,158_1-s2.0-S1878535223006561-main.pdf,1
1245,Ag,1,Enterococcus faecalis,0,,Green synthesis using Petroselinum crispum,MBC,500,,,30.0,50.0,38.7,spherical,24.0,-23.2,methanol,85.0,60.0,AgNO3,15.0,155.3,12.0,https://doi.org/10.1016/j.arabjc.2023.105194,10.1016/j.arabjc.2023.105194,158,Arabian Journal of Chemistry,Elsevier BV,2023,"Enhanced in vivo wound healing efficacy and excellent antibacterial, antifungal, antioxidant and anticancer activities via AgNPs@PCS",True,True,gold,158_1-s2.0-S1878535223006561-main.pdf,1
1246,Ag,1,Streptococcus mitis,0,,Green synthesis using Petroselinum crispum,MBC,250,,,30.0,50.0,38.7,spherical,24.0,-23.2,methanol,85.0,60.0,AgNO3,15.0,155.3,12.0,https://doi.org/10.1016/j.arabjc.2023.105194,10.1016/j.arabjc.2023.105194,158,Arabian Journal of Chemistry,Elsevier BV,2023,"Enhanced in vivo wound healing efficacy and excellent antibacterial, antifungal, antioxidant and anticancer activities via AgNPs@PCS",True,True,gold,158_1-s2.0-S1878535223006561-main.pdf,1
1247,Ag,1,Streptococcus mitis,0,,Green synthesis using Petroselinum crispum,MBC,500,,,30.0,50.0,38.7,spherical,24.0,-23.2,methanol,85.0,60.0,AgNO3,15.0,155.3,12.0,https://doi.org/10.1016/j.arabjc.2023.105194,10.1016/j.arabjc.2023.105194,158,Arabian Journal of Chemistry,Elsevier BV,2023,"Enhanced in vivo wound healing efficacy and excellent antibacterial, antifungal, antioxidant and anticancer activities via AgNPs@PCS",True,True,gold,158_1-s2.0-S1878535223006561-main.pdf,1
